Repository: gduscher/MSE672-Introduction-to-TEM

# MSE672: Introduction to TEM
MSE672: Course of the MSE Department at The University of Tennessee in the Spring Semester 2021

by Gerd Duscher,

File: Diffraction/.ipynb_checkpoints/CH2-04-Structure_Factors-checkpoint.ipynb
<font size = "5"> **Chapter 2: [Diffraction](CH2_00-Diffraction.ipynb)** </font>

<hr style="height:1px;border-top:4px solid #FF8200" />

# Structure Factors
[Download](https://raw.githubusercontent.com/gduscher/MSE672-Introduction-to-TEM//main/Diffraction/CH2_03-Basic_Crystallography.ipynb)
 
[![Open In Colab](https://colab.research.google.com/assets/colab-badge.svg)](
    https://colab.research.google.com/github/gduscher/MSE672-Introduction-to-TEM/blob/main/Diffraction/CH2_03-Basic_Crystallography.ipynb)



part of 

<font size = "5"> **[MSE672:  Introduction to Transmission Electron Microscopy](../_MSE672_Intro_TEM.ipynb)**</font>

by Gerd Duscher, Spring 2021

Microscopy Facilities<br>
Joint Institute of Advanced Materials<br>
Materials Science & Engineering<br>
The University of Tennessee, Knoxville

Background and methods to analysis and quantification of data acquired with transmission electron microscopes.


# 

part of 


<font size = "5"> **[Analysis of Transmission Electron Microscope Data](_Analysis_of_Transmission_Electron_Microscope_Data.ipynb)**</font>


by Gerd Duscher, 2019

Microscopy Facilities<br>
Joint Institute of Advanced Materials<br>
The University of Tennessee, Knoxville

Model based analysis and quantification of data acquired with transmission electron microscopes

## Import numerical and plotting python packages

```
# import matplotlib and numpy
#                       use "inline" instead of "notebook" for non-interactive plots
%pylab --no-import-all notebook

# 3D plotting package used
from mpl_toolkits.mplot3d import Axes3D # 3D plotting 

# additional package 
import  itertools 
import scipy.constants as const

# Import libraries from the book
import pyTEMlib.KinsCat as ks         # Kinematic sCattering Library
                             # Atomic form factors from Kirklands book
```

Populating the interactive namespace from numpy and matplotlib
Using KinsCat library version  0.6  by G.Duscher
spglib not installed; Symmetry functions of spglib disabled
windows


## Define  Crystal

Here we define silicon but you can use any other structure you like.

```
#Initialize the dictionary with all the input
tags = ks.structure_by_name('silicon')
print(tags['elements'])
print(tags['base'])

#Reciprocal Lattice 
# We use the linear algebra package of numpy to invert the unit_cell "matrix"
reciprocal_unit_cell = np.linalg.inv(tags['unit_cell']).T # transposed of inverted unit_cell
```

['Si']
['Si', 'Si', 'Si', 'Si', 'Si', 'Si', 'Si', 'Si']
[(0.0, 0.0, 0.0), (0.5, 0.0, 0.5), (0.5, 0.5, 0.0), (0.0, 0.5, 0.5), [0.25, 0.25, 0.25], [0.75, 0.25, 0.75], [0.75, 0.75, 0.25], [0.25, 0.75, 0.75]]

### Reciprocal Lattice

Check out [Basic Crystallography](CH2-Basic_Crystallography.ipynb) notebook for more details on this.

```
#Reciprocal Lattice 
# We use the linear algebra package of numpy to invert the unit_cell "matrix"
reciprocal_lattice = np.linalg.inv(tags['unit_cell']).T # transposed of inverted unit_cell

print('reciprocal lattice\n',np.round(reciprocal_lattice,3))
```

reciprocal lattice
 [[1.764 0.    0.   ]
 [0.    1.764 0.   ]
 [0.    0.    1.764]]

### 2D Plot of Unit Cell in Reciprocal Space

```

fig = plt.figure()
ax = fig.add_subplot(111)
ax.scatter(reciprocal_lattice[:,0], reciprocal_lattice[:,2], c='red', s=100)
plt.xlabel('h')
plt.ylabel('l')
ax.axis('equal');
```

### 3D Plot of Miller Indices

```
hkl_max = 4
h  = np.linspace(-hkl_max,hkl_max,2*hkl_max+1)  # all evaluated single Miller Indices
hkl  = np.array(list(itertools.product(h,h,h) )) # all evaluated Miller indices

# Plot 2D
fig = plt.figure()
ax = fig.add_subplot(111, projection='3d')
ax.scatter(hkl[:,0], hkl[:,2], hkl[:,1], c='red', s=10)
plt.xlabel('h')
plt.ylabel('l')
fig.gca().set_zlabel('k')
#ax.set_aspect('equal')
```

Text(0.5, 0, 'k')

## Reciprocal Space and Miller Indices

For a reciprocal cubic  unit cell with lattice parameter $b = \frac{1}{a}$:

$$	
\vec{g}_{hkl} = \begin{pmatrix}h\\k\\l\end{pmatrix}  \cdot	\begin{pmatrix}b&0&0\\0&b&0\\0&0&b\end{pmatrix} 
$$			

Or more general
			
$$			
\vec{g}_{hkl} = \begin{pmatrix}h\\k\\l\end{pmatrix} \cdot 	\begin{pmatrix}b_{1,1}&b_{1,2}&b_{1,3}\\b_{2,1}&b_{2,2}&b_{2,3}\\b_{3,1}&b_{3,2}&b_{3,3}\end{pmatrix} 
$$


The matrix is of course the reciprocal unit cell or the inverse of the structure matrix.

Therefore, we get any reciprocal lattice vector with the dot product of its Miller indices and the reciprocal lattice matrix.




Spacing of planes with Miller Indices $hkl$
$$			\begin{align*}
			|\vec{g}_{hkl}|& = \frac{1}{d}\\
			d &= \frac{1}{|\vec{g}_{hkl}|}
			\end{align*}$$
			
The length of a vector is called its **norm**.


Be careful there are two different notations for the reciprocal lattice vectors:
- materials science 
- physics

The notations are different in a factor $2\pi$.  The introduction of  $2\pi$ in physics allows to take care of the $n$ more naturally.

In the materials science notation the reciprocal lattice points are directly associated with the Bragg reflections in your diffraction pattern. <br>
(OK,s we are too lacy to keep track of $2\pi$)

### All Possible Reflections

Are then given by the all permutations of the Miller indices and the reiprocal unit cell matrix.

All considered Miller indices are then produced with the itertool package of python.

```

hkl_max = 9#  maximum allowed Miller index

h  = np.linspace(-hkl_max,hkl_max,2*hkl_max+1)   # all evaluated single Miller Indices
hkl  = np.array(list(itertools.product(h,h,h) )) # all evaluated Miller indices
g_hkl = np.dot(hkl,reciprocal_unit_cell)               # all evaluated reciprocal lattice points

print(g_hkl.shape, hkl.shape)

fig = plt.figure()
ax = fig.add_subplot(111, projection='3d')
ax.scatter(g_hkl[:,0], g_hkl[:,2], g_hkl[:,1], c='red', s=10)
plt.xlabel('u')
plt.ylabel('v')
fig.gca().set_zlabel('w')
```

(6859, 3) (6859, 3)

Text(0.5, 0, 'w')

### Atomic form factor

If we look at the scattering power of a single atom that deflects an electron:
    
![Ewald Sphere](images/scattering_single_atom.jpg)

See [Atomic Form Factor](Atomic_Form_Factor.ipynb) for details

## Calculate Structure Factors 

To extend the single atom view of the atomic form factor $f(\theta$)  to a crystal, we change to the structure factor $F(\theta)$. The structure factor  $F(\theta)$ is a measure
of the amplitude scattered by a unit cell of a crystal
structure. 

Because $F(\theta)$ is an amplitude like  $f(\theta)$, it also
has dimensions of length.We can define  $F(\theta)$ as: 
$$ F_{hkl}(\theta) = \sum_{j=1}^{\inf} f_i(\theta) \mathrm{e}^{[-2 \pi i (h x_j+k y_j + l z_j)]} 
$$

The sum is over all the $i$ atoms in the unit cell (with
atomic coordinates $x_i, y_i, z_i$ 

The structure factors $f_i(\theta)$ are multiplied by a phase factor (the exponential function).
The phase factor takes account of the difference in phase
between waves scattered from atoms on different but
parallel atomic planes with the same Miller indices$ (hkl)$.

The scattering angle $\theta$  is the angle between the angle between the incident
and scattered electron beams.


Please identify all the variables in line 10 below. Please note that we only do a finite number of hkl

```
# Calculate Structure Factors

structure_factors = []

base = np.dot(tags['base'],tags['unit_cell'])  # transformation from relative to Carthesian coordinates
for j  in range(len(g_hkl)):
    F = 0
    for b in range(len(base)):
        f = ks.feq(tags['elements'][b],np.linalg.norm(np.dot(g_hkl[j], reciprocal_lattice))) # Atomic form factor for element and momentum change (g vector)
        F += f * np.exp(-2*np.pi*1j*(g_hkl[j]*base[b]).sum())        
    structure_factors.append(F)
F = structure_factors = np.array(structure_factors)
```

### All Allowed Reflections

The structure factor determines whether a reflection is allowed or not.

If the structure factor is zero, the reflection is called forbidden.

```
# Allowed reflections have a non zero structure factor F (with a  bit of numerical error)
allowed = np.absolute(structure_factors) > 0.001

print(f' Of the evaluated {hkl.shape[0]} Miller indices {allowed.sum()} are allowed. ')

distances = np.linalg.norm(g_hkl, axis = 1)
# We select now all the 
zero = distances == 0.
allowed = np.logical_and(allowed,np.logical_not(zero))

F = F[allowed]
g_hkl = g_hkl[allowed]
hkl = hkl[allowed]
distances = distances[allowed]
```

 Of the evaluated 6859 Miller indices 1365 are allowed.

### Families of reflections

reflections with the same length of reciprocal lattice vector are called families

```
sorted_allowed = np.argsort(distances)

distances = distances[sorted_allowed]
hkl = hkl[sorted_allowed]
F = F[sorted_allowed]

# How many have unique distances and what is their muliplicity

unique, indices  = np.unique(distances, return_index=True)

print(f' Of the {allowed.sum()} allowed Bragg reflections there are {len(unique)} families of reflections.')
```

 Of the 1364 allowed Bragg reflections there are 47 families of reflections.

### Intensities and Multiplicities

```
multiplicitity = np.roll(indices,-1)-indices
intensity = np.absolute(F[indices]**2*multiplicitity)
print('\n index \t     hkl \t 1/d [1/nm]     d [pm] \t  F \t multip. intensity' )
family = []
for j in range(len(unique)-1):
    i = indices[j]    
    i2 = indices[j+1]   
    family.append(hkl[i+np.argmax(hkl[i:i2].sum(axis=1))])
    print(f'{i:3g}\t {family[j]} \t  {distances[i]:.2f}  \t {1/distances[i]*1000:.0f} \t {np.absolute(F[i]):.2f}, \t  {indices[j+1]-indices[j]:3g} \t {intensity[j]:.2f}')
```


 index 	     hkl 	 1/d [1/nm]     d [pm] 	  F 	 multip. intensity
  0	 [1. 1. 1.] 	  3.06  	 327 	 10.05, 	    8 	 808.52
  8	 [0. 2. 2.] 	  4.99  	 200 	 7.10, 	   12 	 605.58
 20	 [3. 1. 1.] 	  5.85  	 171 	 4.02, 	   24 	 387.33
 44	 [0. 0. 4.] 	  7.06  	 142 	 4.39, 	    6 	 115.65
 50	 [3. 1. 3.] 	  7.69  	 130 	 2.75, 	   24 	 182.13
 74	 [2. 2. 4.] 	  8.64  	 116 	 3.30, 	   24 	 260.59
 98	 [1. 5. 1.] 	  9.17  	 109 	 2.14, 	   24 	 109.40
122	 [3. 3. 3.] 	  9.17  	 109 	 2.14, 	    8 	 36.47
130	 [0. 4. 4.] 	  9.98  	 100 	 2.65, 	   12 	 84.35
142	 [3. 5. 1.] 	  10.44  	 96 	 1.75, 	   48 	 146.49
190	 [0. 2. 6.] 	  11.16  	 90 	 2.22, 	   24 	 118.13
214	 [3. 5. 3.] 	  11.57  	 86 	 1.48, 	   24 	 52.43
238	 [4. 4. 4.] 	  12.22  	 82 	 1.91, 	    8 	 29.07
246	 [5. 5. 1.] 	  12.60  	 79 	 1.28, 	   48 	 78.66
294	 [6. 2. 4.] 	  13.20  	 76 	 1.67, 	   48 	 133.86
342	 [5. 5. 3.] 	  13.55  	 74 	 1.13, 	   72 	 91.64
414	 [0. 8. 0.] 	  14.11  	 71 	 1.48, 	    6 	 13.23
420	 [3. 7. 3.] 	  14.44  	 69 	 1.01, 	   24 	 24.37
444	 [2. 2. 8.] 	  14.97  	 67 	 1.34, 	    8 	 14.27
452	 [8. 2. 2.] 	  14.97  	 67 	 1.34, 	   28 	 49.95
480	 [5. 5. 5.] 	  15.28  	 65 	 0.91, 	   56 	 46.38
536	 [0. 8. 4.] 	  15.78  	 63 	 1.21, 	   24 	 35.32
560	 [7. 5. 3.] 	  16.07  	 62 	 0.83, 	   72 	 49.50
632	 [6. 6. 4.] 	  16.55  	 60 	 1.11, 	   24 	 29.61
656	 [3. 9. 1.] 	  16.83  	 59 	 0.76, 	   48 	 27.82
704	 [4. 8. 4.] 	  17.29  	 58 	 1.02, 	   24 	 25.16
728	 [7. 5. 5.] 	  17.55  	 57 	 0.70, 	   72 	 35.62
800	 [2. 8. 6.] 	  17.99  	 56 	 0.95, 	   48 	 43.28
848	 [3. 7. 7.] 	  18.25  	 55 	 0.65, 	   72 	 30.75
920	 [5. 3. 9.] 	  18.92  	 53 	 0.61, 	   48 	 17.88
968	 [7. 7. 5.] 	  19.57  	 51 	 0.57, 	   24 	 7.86
992	 [0. 8. 8.] 	  19.96  	 50 	 0.78, 	   12 	 7.28
1004	 [5. 5. 9.] 	  20.19  	 50 	 0.54, 	   72 	 20.89
1076	 [8. 6. 6.] 	  20.57  	 49 	 0.73, 	   16 	 8.64
1092	 [6. 6. 8.] 	  20.57  	 49 	 0.73, 	    8 	 4.32
1100	 [9. 7. 3.] 	  20.80  	 48 	 0.51, 	   48 	 12.43
1148	 [8. 8. 4.] 	  21.17  	 47 	 0.70, 	   24 	 11.61
1172	 [7. 7. 7.] 	  21.39  	 47 	 0.48, 	    8 	 1.86
1180	 [7. 5. 9.] 	  21.96  	 46 	 0.46, 	   32 	 6.72
1212	 [7. 9. 5.] 	  21.96  	 46 	 0.46, 	   16 	 3.36
1228	 [9. 1. 9.] 	  22.52  	 44 	 0.44, 	   24 	 4.57
1252	 [9. 9. 3.] 	  23.07  	 43 	 0.42, 	   24 	 4.17
1276	 [7. 7. 9.] 	  23.60  	 42 	 0.40, 	   24 	 3.81
1300	 [5. 9. 9.] 	  24.13  	 41 	 0.38, 	   24 	 3.51
1324	 [8. 8. 8.] 	  24.45  	 41 	 0.53, 	    8 	 2.22
1332	 [9. 7. 9.] 	  25.63  	 39 	 0.34, 	   24 	 2.78

## Allowed reflections for Silicon:   
$\ \ |F_{hkl}|^2 =  \begin{cases} (  h , k , l \ \ \mbox{ all odd} &\\
                    (  h ,| k , l \ \  \mbox{all even}& \mbox{and}\ \ h+k+l = 4n\end{cases}$ 

Check above allowed reflections whether this condition is met for the zero order Laue zone.


Please note that the forbidden and alowed reflections are directly a property of the structure factor.

## Diffraction with Parallel Illumination 

Polycrystalline Sample  |Single Crystalline Sample
:---------:|:-----------------:
ring pattern |spot pattern
depends on $F(\theta)$ | depends on $F(\theta)$ 
		| depends on excitation error $s$

## Ring Pattern
<img src="images/CL375.jpg" alt="Bragg's Law" width="300" >
<img src="images/ProfileOfCL375.jpg" alt="Bragg's Law" width="300" >

**Ring Pattern:**
- The profile of a ring diffraction pattern (of a polycrystalline sample) is very close to what a you are used from X-ray diffraction.
- The x-axis is directly the magnitude of the $|\vec{g}| = 1/d$ of a hkl plane set.
	
- The intensity of a Bragg reflection is directly related to the square of the structure factor $I = F^2(\theta)$
	
- The intensity of a ring is directly related to the multiplicity of the family of planes. 


**Ring Pattern Problem:**
-  Where is the center of the ring pattern
- Integration over all angles (spherical coordinates)
- Indexing of pattern is analog to x-ray diffraction. 

The Ring Diffraction Pattern are completely defined by the Structure Factor

```
from matplotlib import patches
fig, ax = plt.subplots()
plt.scatter(0,0);
img = np.zeros((1024,1024))
extent = np.array([-1,1,-1,1])*np.max(unique)
plt.imshow(img, extent = extent)

for radius in unique:   
    circle = patches.Circle((0,0), radius*2, color='r', fill= False, alpha = 0.3)#, **kwargs)
    ax.add_artist(circle);
```

## Conclusion
The scattering geometry provides all the tools to determine which reciprocal lattice points are possible and which of them are allowed.

Next we need to transfer out knowledge into a  diffraction pattern.

## Navigation
### Back: [Basic Crystallography](CH2-Basic_Crystallography.ipynb)
### Next: [Analyzing Ring Diffraction Pattern](CH2-Diffraction-Rings.ipynb)
### Chapter 2: [Diffraction](CH2_Diffraction.ipynb)
### List of Content: [Front](_Analysis_of_Transmission_Electron_Microscope_Data.ipynb)

```

```

File: Diffraction/.ipynb_checkpoints/CH2_05-Diffraction-Rings-checkpoint.ipynb


<font size = "5"> **Chapter 2: [Diffraction](CH2_00-Diffraction.ipynb)** </font>

<hr style="height:1px;border-top:4px solid #FF8200" />

# Analyzing Ring Diffraction Pattern
[Download](https://raw.githubusercontent.com/gduscher/MSE672-Introduction-to-TEM//main/Diffraction/CH2_03-Basic_Crystallography.ipynb)
 
[![Open In Colab](https://colab.research.google.com/assets/colab-badge.svg)](
    https://colab.research.google.com/github/gduscher/MSE672-Introduction-to-TEM/blob/main/Diffraction/CH2_03-Basic_Crystallography.ipynb)



part of 

<font size = "5"> **[MSE672:  Introduction to Transmission Electron Microscopy](../_MSE672_Intro_TEM.ipynb)**</font>

by Gerd Duscher, Spring 2021

Microscopy Facilities<br>
Joint Institute of Advanced Materials<br>
Materials Science & Engineering<br>
The University of Tennessee, Knoxville

Background and methods to analysis and quantification of data acquired with transmission electron microscopes.

## Load relevant python packages
### Check Installed Packages

```
import sys
from pkg_resources import get_distribution, DistributionNotFound

def test_package(package_name):
    """Test if package exists and returns version or -1"""
    try:
        version = get_distribution(package_name).version
    except (DistributionNotFound, ImportError) as err:
        version = '-1'
    return version

# Colab setup ------------------
if 'google.colab' in sys.modules:
    !pip install pyTEMlib -q
# pyTEMlib setup ------------------
else:
    if test_package('pyTEMlib') < '0.2021.1.9':
        print('installing pyTEMlib')
        !{sys.executable} -m pip install  --upgrade pyTEMlib -q
# ------------------------------
print('done')
```

### Load the plotting and figure packages
Import the python packages that we will use:

Beside the basic numerical (numpy) and plotting (pylab of matplotlib) libraries,
* three dimensional plotting
and some libraries from the book
* kinematic scattering library.

```
import sys
if 'google.colab' in sys.modules:
    %pylab --no-import-all inline
else:
    %pylab --no-import-all notebook
    %gui qt

# additional package 
import  itertools 
import scipy.constants as const
import ipywidgets as ipyw

# Import libraries from the book
import pyTEMlib
import pyTEMlib.KinsCat as ks         # Kinematic sCattering Library
                             # Atomic form factors from Kirklands book

### And we use the file tool library of pyTEMlib to open files
import pyTEMlib.file_tools as ft

print('pyTEM version: ',pyTEMlib.__version__)

__notebook__='MSE672-CH2_05-Diffraction_Rings'
__notebook_version__='2021-02-03'
__notebook_version__ = '2021.02.03'
print('pyTEM version: ', pyTEMlib.__version__)
print('notebook version: ', __notebook_version__)
```

Populating the interactive namespace from numpy and matplotlib
Using KinsCat library version  0.5  by G.Duscher
spglib not installed; Symmetry functions of spglib disabled
pyTEM version:  0.2021.02.09
pyTEM version:  0.2021.02.09
notebook version:  2021.02.03

## Load Ring-Diffraction Pattern
### First we select the diffraction pattern

Load the **GOLD-NP-DIFF.dm3** file as an example.

The dynamic range of diffraction patterns is too high for computer screens and so we take the logarithm of the intensity.

```
try:
    # close any open files before open new one
    main_dataset.h5_dataset.file.close()  
except:
    pass
main_dataset = ft.open_file("..\example_data\GOLD-NP-DIFF.dm3")
main_dataset.plot()
```

Cannot overwrite file. Using:  GOLD_NP_DIFF-7.hf5

C:\Users\gduscher\Anaconda3\lib\site-packages\pyNSID\io\hdf_utils.py:351: FutureWarning: validate_h5_dimension may be removed in a future version
  warn('validate_h5_dimension may be removed in a future version',

## Finding the center

### First try with cross correlation of rotated images

### Cross- and Auto- Correlation

Cross correlation and auto correlation are based on a  multiplication in Fourier space. In the case of a an auto-correlation it is the same data while in the cross correlation it is another data (here the transposed (rotated) diffraction pattern)

```
## Access the data of the loaded image

diff_pattern = main_dataset
diff_pattern = diff_pattern-diff_pattern.min()
correlation = 'auto'
dif_ft = np.fft.fft2(diff_pattern)
if correlation == 'auto':
    auto_correlation  = np.fft.fftshift(np.fft.ifft2(dif_ft*dif_ft))
    center = np.unravel_index(np.argmax(auto_correlation.real, axis=None), auto_correlation.real.shape)
    plt.figure()
    plt.title('Auto-Correlation')
    plt.imshow(auto_correlation.real);
else:   
    dif_ft2 = np.fft.fft2(diff_pattern.T)
    cross_correlation  = np.fft.fftshift(np.fft.ifft2(dif_ft*dif_ft2))
    center = np.unravel_index(np.argmax(cross_correlation.real, axis=None), cross_correlation.real.shape)
    plt.figure()
    plt.title('Cross-Correlation')
    plt.imshow(auto_correlation.real);
    
shift = np.array(center - np.array(dif_ft.shape)/2)
print(f'center = {center} which is a shift of {shift[0]} px in x and {shift[1]} px in y direction')
plt.scatter([center[1]],[center[0]]);
```

center = (dask.array<getitem, shape=(), dtype=int64, chunksize=(), chunktype=numpy.ndarray>, dask.array<getitem, shape=(), dtype=int64, chunksize=(), chunktype=numpy.ndarray>) which is a shift of 66.0 px in x and 158.0 px in y direction

### How well did we do?

### Select the center yourself

The beam stop confuses the cross correlation sometimes and then we need to  adjust the selection

```
from matplotlib.widgets import  EllipseSelector

print(np.array(center)-2048)
center = np.array(center)
#center[0] = XCenter
#center[1] = YCenter

plt.figure(figsize=(8, 6))
plt.imshow(np.log(1.+diff_pattern).T, origin = 'upper')
selector = EllipseSelector(plt.gca(), None,interactive=True , drawtype='box')  # gca get current axis (plot)

selector.to_draw.set_visible(True)
radius = 559 
center = np.array(center)

selector.extents = (center[0]-radius,center[0]+radius,center[1]-radius,center[1]+radius)
```

[-958 -866]

Get center coordinates from selection

```
xmin, xmax, ymin, ymax = selector.extents
x_center, y_center = selector.center
x_shift = x_center - diff_pattern.shape[0]/2
y_shift = y_center - diff_pattern.shape[1]/2
print(f'radius = {(xmax-xmin)/2:.0f} pixels')

center = (x_center, y_center )
print(f'new center = {center} [pixels]')

out_tags ={}
out_tags['center'] = center
```

radius = 559 pixels
new center = (1090.0, 1182.0) [pixels]

## Ploting Diffraction Pattern in Polar Coordinates

### The Transformation Routine

```
from scipy.interpolate import interp1d
from scipy.ndimage import map_coordinates


def cartesian2polar(x, y, grid, r, t, order=3):

    R,T = np.meshgrid(r, t)

    new_x = R*np.cos(T)
    new_y = R*np.sin(T)

    ix = interp1d(x, np.arange(len(x)))
    iy = interp1d(y, np.arange(len(y)))

    new_ix = ix(new_x.ravel())
    new_iy = iy(new_y.ravel())

    
    return map_coordinates(grid, np.array([new_ix, new_iy]),
                            order=order).reshape(new_x.shape)

def warp(diff,center):
    # Define original polar grid
    nx = diff.shape[0]
    ny = diff.shape[1]

    x = np.linspace(1, nx, nx, endpoint = True)-center[0]
    y = np.linspace(1, ny, ny, endpoint = True)-center[1]
    z = diff

    # Define new polar grid
    nr = int(min([center[0], center[1], diff.shape[0]-center[0], diff.shape[1]-center[1]])-1)
    print(nr)
    nt = 360*3


    r = np.linspace(1, nr, nr)
    t = np.linspace(0., np.pi, nt, endpoint = False)
    return cartesian2polar(x,y, z, r, t, order=3).T
```

### Now we transform

If the center is correct a ring in carthesian coordinates is a line in polar coordinates

A simple sum over all angles gives us then the diffraction profile (intensity profile of diffraction pattern)

```

center = np.array(center)
out_tags={'center': center}
#center[1] = 1057
# center[0]= 1103
# center[1]=1055

polar_projection = warp(diff_pattern,center)
below_zero = polar_projection<0.
polar_projection[below_zero]=0.

out_tags['polar_projection'] = polar_projection

# Sum over all angles (axis 1)
profile = polar_projection.sum(axis=1)
profile_0 = polar_projection[:,0:20].sum(axis=1)
profile_360 = polar_projection[:,340:360].sum(axis=1)
profile_180 = polar_projection[:,190:210].sum(axis=1)

profile_90 = polar_projection[:,80:100].sum(axis=1)
profile_270 = polar_projection[:,260:280].sum(axis=1)


out_tags['radial_average'] = profile

scale = ft.get_slope(main_dataset.dim_0.values)

plt.figure()
plt.imshow(np.log2(1+polar_projection),extent=(0,360,polar_projection.shape[0]*scale,scale),cmap="gray", vmin=np.max(np.log2(1+diff_pattern))*0.5)
ax = plt.gca()
ax.set_aspect("auto");
plt.xlabel('angle [degree]');
plt.ylabel('distance [1/nm]')

plt.plot(profile/profile.max()*200,np.linspace(1,len(profile),len(profile))*scale,c='r');
#plt.plot(profile_0/profile_0.max()*200,np.linspace(1,len(profile),len(profile))*scale,c='orange');
#plt.plot(profile_360/profile_360.max()*200,np.linspace(1,len(profile),len(profile))*scale,c='orange');
#plt.plot(profile_180/profile_180.max()*200,np.linspace(1,len(profile),len(profile))*scale,c='b');
plt.plot(profile_90/profile_90.max()*200,np.linspace(1,len(profile),len(profile))*scale,c='orange');
plt.plot(profile_270/profile_270.max()*200,np.linspace(1,len(profile),len(profile))*scale,c='b');


plt.plot([0,360],[3.8,3.8])
plt.plot([0,360],[6.3,6.3])
```

865

[<matplotlib.lines.Line2D at 0x1a3bc32e850>]

## Determine Bragg Peaks

Peak finding is actually not as simple as it looks

```
import scipy as sp
import scipy.signal as signal

scale = ft.get_slope(main_dataset.dim_0.values)*4.28/3.75901247*1.005
# find_Bragg peaks in profile
peaks, g= signal.find_peaks(profile,rel_height =0.7, width=7)  # np.std(second_deriv)*9)

print(peaks*scale)

out_tags['ring_radii_px'] = peaks


plt.figure()

plt.imshow(np.log2(1.+polar_projection),extent=(0,360,polar_projection.shape[0]*scale,scale),cmap="gray", vmin=np.max(np.log2(1+diff_pattern))*0.5)

ax = plt.gca()
ax.set_aspect("auto");
plt.xlabel('angle [degree]');
plt.ylabel('distance [1/nm]')

plt.plot(profile/profile.max()*200,np.linspace(1,len(profile),len(profile))*scale,c='r');

for i in peaks:
    if i*scale > 3.5:
        plt.plot((0,360),(i*scale,i*scale), linestyle='--', c = 'steelblue')
```

[ 0.43249485  0.66146272  0.91587145  1.81902247  3.44723839  4.03237849
  6.28389581  7.49233731 10.35443561]

## Calculate Ring Pattern

see [Structure Factors notebook ](CH2_04-Structure_Factors.ipynb) for details.

```
#Initialize the dictionary with all the input
tags = ks.structure_by_name('gold')
ft.h5_add_crystal_structure(main_dataset.h5_dataset.file, tags)


#Reciprocal Lattice 
# We use the linear algebra package of numpy to invert the unit_cell "matrix"
reciprocal_unit_cell = np.linalg.inv(tags['unit_cell']).T # transposed of inverted unit_cell

#INPUT
hkl_max = 7#  maximum allowed Miller index

acceleration_voltage = 200.0 *1000.0 #V
wave_length  = ks.get_wavelength(acceleration_voltage)



h  = np.linspace(-hkl_max,hkl_max,2*hkl_max+1)   # all to be evaluated single Miller Index
hkl  = np.array(list(itertools.product(h,h,h) )) # all to be evaluated Miller indices
g_hkl = np.dot(hkl,reciprocal_unit_cell)  

# Calculate Structure Factors

structure_factors = []

base = np.dot(tags['base'],tags['unit_cell'])  # transformation from relative to Carthesian coordinates
for j  in range(len(g_hkl)):
    F = 0
    for b in range(len(base)):
        f = ks.feq(tags['elements'][b],np.linalg.norm(g_hkl[j])) # Atomic form factor for element and momentum change (g vector)
        F += f * np.exp(-2*np.pi*1j*(g_hkl[j]*base[b]).sum())        
    structure_factors.append(F)
F = structure_factors = np.array(structure_factors)

# Allowed reflections have a non zero structure factor F (with a  bit of numerical error)
allowed = np.absolute(structure_factors) > 0.001

distances = np.linalg.norm(g_hkl, axis = 1)

print(f' Of the evaluated {hkl.shape[0]} Miller indices {allowed.sum()} are allowed. ')
# We select now all the 
zero = distances == 0.
allowed = np.logical_and(allowed,np.logical_not(zero))

F = F[allowed]
g_hkl = g_hkl[allowed]
hkl = hkl[allowed]
distances = distances[allowed]

sorted_allowed = np.argsort(distances)

distances = distances[sorted_allowed]
hkl = hkl[sorted_allowed]
F = F[sorted_allowed]

# How many have unique distances and what is their muliplicity

unique, indices  = np.unique(distances, return_index=True)

print(f' Of the {allowed.sum()} allowed Bragg reflections there are {len(unique)} families of reflections.')

intensity = np.absolute(F[indices]**2*(np.roll(indices,-1)-indices))
print('\n index \t  hkl \t      1/d [1/nm]       d [pm]     F     multip.  intensity' )
family = []
#out_tags['reflections'] = {}
reflection = 0
for j in range(len(unique)-1):
    i = indices[j]    
    i2 = indices[j+1]   
    family.append(hkl[i+np.argmax(hkl[i:i2].sum(axis=1))])
    index = '{'+f'{family[j][0]:.0f} {family[j][1]:.0f} {family[j][2]:.0f}'+'}'
    print(f'{i:3g}\t {index} \t  {distances[i]:.2f}  \t {1/distances[i]*1000:.0f} \t {np.absolute(F[i]):.2f}, \t  {indices[j+1]-indices[j]:3g} \t {intensity[j]:.2f}') 
    #out_tags['reflections'+str(reflection)]={}
    out_tags['reflections-'+str(reflection)+'-index'] = index
    out_tags['reflections-'+str(reflection)+'-recip_distances'] = distances[i]
    out_tags['reflections-'+str(reflection)+'-structure_factor'] = np.absolute(F[i])
    out_tags['reflections-'+str(reflection)+'-multiplicity'] = indices[j+1]-indices[j]
    out_tags['reflections-'+str(reflection)+'-intensity'] = intensity[j]
    reflection +=1
```

 Of the evaluated 3375 Miller indices 855 are allowed. 
 Of the 854 allowed Bragg reflections there are 38 families of reflections.

 index 	  hkl 	      1/d [1/nm]       d [pm]     F     multip.  intensity
  0	 {1 1 1} 	  4.25  	 235 	 27.00, 	    8 	 5832.86
  8	 {0 0 2} 	  4.90  	 204 	 24.48, 	    6 	 3596.79
 14	 {0 2 2} 	  6.94  	 144 	 18.27, 	   12 	 4004.58
 26	 {3 1 1} 	  8.13  	 123 	 15.54, 	   24 	 5792.73
 50	 {2 2 2} 	  8.49  	 118 	 14.82, 	    8 	 1756.96
 58	 {0 0 4} 	  9.81  	 102 	 12.57, 	    6 	 948.09
 64	 {3 3 1} 	  10.69  	 94 	 11.33, 	   24 	 3079.20
 88	 {4 2 0} 	  10.97  	 91 	 10.97, 	   24 	 2889.10
112	 {2 2 4} 	  12.01  	 83 	 9.77, 	   24 	 2291.50
136	 {5 1 1} 	  12.74  	 78 	 9.05, 	   24 	 1965.11
160	 {3 3 3} 	  12.74  	 78 	 9.05, 	    8 	 655.04
168	 {0 4 4} 	  13.87  	 72 	 8.08, 	   12 	 783.51
180	 {1 5 3} 	  14.51  	 69 	 7.60, 	   48 	 2775.70
228	 {4 4 2} 	  14.71  	 68 	 7.46, 	   30 	 1669.40
258	 {6 2 0} 	  15.51  	 64 	 6.94, 	   24 	 1155.47
282	 {5 3 3} 	  16.08  	 62 	 6.60, 	   24 	 1045.13
306	 {6 2 2} 	  16.27  	 61 	 6.49, 	   24 	 1012.15
330	 {4 4 4} 	  16.99  	 59 	 6.11, 	    8 	 298.61
338	 {7 1 1} 	  17.51  	 57 	 5.85, 	   24 	 822.23
362	 {5 5 1} 	  17.51  	 57 	 5.85, 	   24 	 822.23
386	 {6 0 4} 	  17.68  	 57 	 5.77, 	   24 	 799.86
410	 {2 6 4} 	  18.35  	 54 	 5.48, 	   48 	 1439.07
458	 {1 3 7} 	  18.83  	 53 	 5.27, 	   48 	 1334.98
506	 {5 5 3} 	  18.83  	 53 	 5.27, 	   24 	 667.49
530	 {3 7 3} 	  20.07  	 50 	 4.81, 	   24 	 554.73
554	 {6 4 4} 	  20.22  	 49 	 4.76, 	   24 	 542.78
578	 {0 6 6} 	  20.81  	 48 	 4.56, 	   12 	 249.42
590	 {7 1 5} 	  21.24  	 47 	 4.42, 	   32 	 625.92
622	 {5 5 5} 	  21.24  	 47 	 4.42, 	   24 	 469.44
646	 {6 2 6} 	  21.38  	 47 	 4.38, 	   24 	 460.25
670	 {5 3 7} 	  22.34  	 45 	 4.10, 	   48 	 806.10
718	 {4 6 6} 	  23.00  	 43 	 3.92, 	   24 	 368.66
742	 {7 5 5} 	  24.40  	 41 	 3.58, 	   48 	 614.38
790	 {7 7 3} 	  25.36  	 39 	 3.37, 	   24 	 271.77
814	 {6 6 6} 	  25.48  	 39 	 3.34, 	    8 	 89.26
822	 {7 7 5} 	  27.19  	 37 	 3.01, 	    8 	 72.39
830	 {5 7 7} 	  27.19  	 37 	 3.01, 	   16 	 144.77

We can have a look what we saved in the file

```
ft.h5_tree(main_dataset)
```

/
├ Measurement_000
  ---------------
  ├ Channel_000
    -----------
    ├ GOLD_NP_DIFF
      ------------
      ├ GOLD_NP_DIFF
      ├ __dict__
        --------
      ├ _axes
        -----
      ├ _original_metadata
        ------------------
      ├ original_metadata
        -----------------
      ├ u
      ├ v
├ Structure_000
  -------------
  ├ _gold
  ├ elements
  ├ relative_positions
  ├ title
  ├ unit_cell
  ├ zone_axis

## Comparison 
Comparison between experimental profile and kinematic theory

The grain size will have an influence on the width of the diffraction rings

```
# -------Input of grain size ----
resolution  = 0 # 1/nm
thickness = 10 # nm
# -------------------------------

from scipy import signal

width = (1/thickness + resolution) / scale
scale = ft.get_slope(main_dataset.dim_0.values) # *1.085*1.0

intensity2 = intensity/intensity.max()*10

gauss = signal.gaussian(len(profile), std=width)
simulated_profile = np.zeros(len(profile))
rec_dist = np.linspace(1,len(profile),len(profile))*scale

x  =[]
yAu = []
yC  = []
for i in rec_dist:
    yAu.append(ks.feq('Au', i))
    yC.append(ks.feq('C', i))
        
plt.figure()
plt.plot(rec_dist,profile/profile.max()*150, color='blue', label='experiment');
for j in range(len(unique)-1):
    if unique[j] < len(profile)*scale:
        # plot lines
        plt.plot([unique[j],unique[j]], [0, intensity2[j]],c='r')
        # plot indices
        index = '{'+f'{family[j][0]:.0f} {family[j][1]:.0f} {family[j][2]:.0f}'+'}' # pretty index string
        plt.text(unique[j],-3, index, horizontalalignment='center',
              verticalalignment='top', rotation = 'vertical', fontsize=8, color = 'red')
        
        # place Gaussian with appropriate width in profile
        g = np.roll(gauss,int(-len(profile)/2+unique[j]/scale))* intensity2[j]*np.array(yAu)*1.3#rec_dist**2*10
        simulated_profile = simulated_profile + g
plt.plot(np.linspace(1,len(profile),len(profile))*scale,simulated_profile, label='simulated');
plt.plot(rec_dist,np.array(yAu)**2, label='form_factor')

plt.ylim(-35,210);
```

## Publication Quality Output

Now we have all the ingredients to make a publication quality plot of the data.

```
from matplotlib import patches
fig = plt.figure(figsize=(9, 6)) 

extent= np.array([-center[0], diff_pattern.shape[0]-center[0],-diff_pattern.shape[1]+center[1], center[1]])*scale

plt.imshow(np.log2(1+diff_pattern).T,cmap="gray", extent=(extent), vmin=np.max(np.log2(1+diff_pattern))*0.5)
plt.xlabel(r'reciprocal distance [nm$^{-1}$]')
ax = fig.gca()
#ax.add_artist(circle1);
plt.plot(np.linspace(1,len(profile),len(profile))*scale,profile/profile.max()*10, color='y');
plt.plot((0,len(profile)*scale),(0,0),c='r')

for j in range(len(unique)-1):
    i = indices[j]   
    if distances[i] < len(profile)*scale:
        plt.plot([distances[i],distances[i]], [0, intensity2[j]/20],c='r')
        arc = patches.Arc((0,0), distances[i]*2, distances[i]*2, angle=90.0, theta1=0.0, theta2=270.0, color='r', fill= False, alpha = 0.5)#, **kwargs)
        ax.add_artist(arc);
plt.scatter(0,0);

for i in range(6):
    index = '{'+f'{family[i][0]:.0f} {family[i][1]:.0f} {family[i][2]:.0f}'+'}' # pretty index string
    plt.text(unique[i],-0.5, index, horizontalalignment='center',
             verticalalignment='top', rotation = 'vertical', fontsize=8, color = 'white')
```

### Quiz
What would the figure caption for above figure be?

### What does the above figure convey?

* center is determined accurately
* relative distances are accurately described
* scaling accurately for reference crystal - calibration?

### What is the accuracy?

Change the scale by 1% and see what happens

So we can determine the lattce parameter better than 1% if we use high scattering angles!

## Logging the results

```
out_tags['analysis'] = 'Indexing_Diffraction_Rings'
out_tags['scale'] = scale
log_group = ft.log_results(main_dataset, dataset=None, attributes=out_tags)

current_filename = log_group.file.filename
ft.h5_tree(main_dataset)
main_dataset.h5_dataset.file.close()
```

/
├ Measurement_000
  ---------------
  ├ Channel_000
    -----------
    ├ GOLD_NP_DIFF
      ------------
      ├ GOLD_NP_DIFF
      ├ __dict__
        --------
      ├ _axes
        -----
      ├ _original_metadata
        ------------------
      ├ original_metadata
        -----------------
      ├ u
      ├ v
    ├ Log_000
      -------
      ├ analysis
      ├ center
      ├ polar_projection
      ├ radial_average
      ├ reflections-0-index
      ├ reflections-0-intensity
      ├ reflections-0-multiplicity
      ├ reflections-0-recip_distances
      ├ reflections-0-structure_factor
      ├ reflections-1-index
      ├ reflections-1-intensity
      ├ reflections-1-multiplicity
      ├ reflections-1-recip_distances
      ├ reflections-1-structure_factor
      ├ reflections-10-index
      ├ reflections-10-intensity
      ├ reflections-10-multiplicity
      ├ reflections-10-recip_distances
      ├ reflections-10-structure_factor
      ├ reflections-11-index
      ├ reflections-11-intensity
      ├ reflections-11-multiplicity
      ├ reflections-11-recip_distances
      ├ reflections-11-structure_factor
      ├ reflections-12-index
      ├ reflections-12-intensity
      ├ reflections-12-multiplicity
      ├ reflections-12-recip_distances
      ├ reflections-12-structure_factor
      ├ reflections-13-index
      ├ reflections-13-intensity
      ├ reflections-13-multiplicity
      ├ reflections-13-recip_distances
      ├ reflections-13-structure_factor
      ├ reflections-14-index
      ├ reflections-14-intensity
      ├ reflections-14-multiplicity
      ├ reflections-14-recip_distances
      ├ reflections-14-structure_factor
      ├ reflections-15-index
      ├ reflections-15-intensity
      ├ reflections-15-multiplicity
      ├ reflections-15-recip_distances
      ├ reflections-15-structure_factor
      ├ reflections-16-index
      ├ reflections-16-intensity
      ├ reflections-16-multiplicity
      ├ reflections-16-recip_distances
      ├ reflections-16-structure_factor
      ├ reflections-17-index
      ├ reflections-17-intensity
      ├ reflections-17-multiplicity
      ├ reflections-17-recip_distances
      ├ reflections-17-structure_factor
      ├ reflections-18-index
      ├ reflections-18-intensity
      ├ reflections-18-multiplicity
      ├ reflections-18-recip_distances
      ├ reflections-18-structure_factor
      ├ reflections-19-index
      ├ reflections-19-intensity
      ├ reflections-19-multiplicity
      ├ reflections-19-recip_distances
      ├ reflections-19-structure_factor
      ├ reflections-2-index
      ├ reflections-2-intensity
      ├ reflections-2-multiplicity
      ├ reflections-2-recip_distances
      ├ reflections-2-structure_factor
      ├ reflections-20-index
      ├ reflections-20-intensity
      ├ reflections-20-multiplicity
      ├ reflections-20-recip_distances
      ├ reflections-20-structure_factor
      ├ reflections-21-index
      ├ reflections-21-intensity
      ├ reflections-21-multiplicity
      ├ reflections-21-recip_distances
      ├ reflections-21-structure_factor
      ├ reflections-22-index
      ├ reflections-22-intensity
      ├ reflections-22-multiplicity
      ├ reflections-22-recip_distances
      ├ reflections-22-structure_factor
      ├ reflections-23-index
      ├ reflections-23-intensity
      ├ reflections-23-multiplicity
      ├ reflections-23-recip_distances
      ├ reflections-23-structure_factor
      ├ reflections-24-index
      ├ reflections-24-intensity
      ├ reflections-24-multiplicity
      ├ reflections-24-recip_distances
      ├ reflections-24-structure_factor
      ├ reflections-25-index
      ├ reflections-25-intensity
      ├ reflections-25-multiplicity
      ├ reflections-25-recip_distances
      ├ reflections-25-structure_factor
      ├ reflections-26-index
      ├ reflections-26-intensity
      ├ reflections-26-multiplicity
      ├ reflections-26-recip_distances
      ├ reflections-26-structure_factor
      ├ reflections-27-index
      ├ reflections-27-intensity
      ├ reflections-27-multiplicity
      ├ reflections-27-recip_distances
      ├ reflections-27-structure_factor
      ├ reflections-28-index
      ├ reflections-28-intensity
      ├ reflections-28-multiplicity
      ├ reflections-28-recip_distances
      ├ reflections-28-structure_factor
      ├ reflections-29-index
      ├ reflections-29-intensity
      ├ reflections-29-multiplicity
      ├ reflections-29-recip_distances
      ├ reflections-29-structure_factor
      ├ reflections-3-index
      ├ reflections-3-intensity
      ├ reflections-3-multiplicity
      ├ reflections-3-recip_distances
      ├ reflections-3-structure_factor
      ├ reflections-30-index
      ├ reflections-30-intensity
      ├ reflections-30-multiplicity
      ├ reflections-30-recip_distances
      ├ reflections-30-structure_factor
      ├ reflections-31-index
      ├ reflections-31-intensity
      ├ reflections-31-multiplicity
      ├ reflections-31-recip_distances
      ├ reflections-31-structure_factor
      ├ reflections-32-index
      ├ reflections-32-intensity
      ├ reflections-32-multiplicity
      ├ reflections-32-recip_distances
      ├ reflections-32-structure_factor
      ├ reflections-33-index
      ├ reflections-33-intensity
      ├ reflections-33-multiplicity
      ├ reflections-33-recip_distances
      ├ reflections-33-structure_factor
      ├ reflections-34-index
      ├ reflections-34-intensity
      ├ reflections-34-multiplicity
      ├ reflections-34-recip_distances
      ├ reflections-34-structure_factor
      ├ reflections-35-index
      ├ reflections-35-intensity
      ├ reflections-35-multiplicity
      ├ reflections-35-recip_distances
      ├ reflections-35-structure_factor
      ├ reflections-36-index
      ├ reflections-36-intensity
      ├ reflections-36-multiplicity
      ├ reflections-36-recip_distances
      ├ reflections-36-structure_factor
      ├ reflections-4-index
      ├ reflections-4-intensity
      ├ reflections-4-multiplicity
      ├ reflections-4-recip_distances
      ├ reflections-4-structure_factor
      ├ reflections-5-index
      ├ reflections-5-intensity
      ├ reflections-5-multiplicity
      ├ reflections-5-recip_distances
      ├ reflections-5-structure_factor
      ├ reflections-6-index
      ├ reflections-6-intensity
      ├ reflections-6-multiplicity
      ├ reflections-6-recip_distances
      ├ reflections-6-structure_factor
      ├ reflections-7-index
      ├ reflections-7-intensity
      ├ reflections-7-multiplicity
      ├ reflections-7-recip_distances
      ├ reflections-7-structure_factor
      ├ reflections-8-index
      ├ reflections-8-intensity
      ├ reflections-8-multiplicity
      ├ reflections-8-recip_distances
      ├ reflections-8-structure_factor
      ├ reflections-9-index
      ├ reflections-9-intensity
      ├ reflections-9-multiplicity
      ├ reflections-9-recip_distances
      ├ reflections-9-structure_factor
      ├ ring_radii_px
      ├ scale
    ├ Log_001
      -------
      ├ analysis
      ├ center
      ├ polar_projection
      ├ radial_average
      ├ reflections-0-index
      ├ reflections-0-intensity
      ├ reflections-0-multiplicity
      ├ reflections-0-recip_distances
      ├ reflections-0-structure_factor
      ├ reflections-1-index
      ├ reflections-1-intensity
      ├ reflections-1-multiplicity
      ├ reflections-1-recip_distances
      ├ reflections-1-structure_factor
      ├ reflections-10-index
      ├ reflections-10-intensity
      ├ reflections-10-multiplicity
      ├ reflections-10-recip_distances
      ├ reflections-10-structure_factor
      ├ reflections-11-index
      ├ reflections-11-intensity
      ├ reflections-11-multiplicity
      ├ reflections-11-recip_distances
      ├ reflections-11-structure_factor
      ├ reflections-12-index
      ├ reflections-12-intensity
      ├ reflections-12-multiplicity
      ├ reflections-12-recip_distances
      ├ reflections-12-structure_factor
      ├ reflections-13-index
      ├ reflections-13-intensity
      ├ reflections-13-multiplicity
      ├ reflections-13-recip_distances
      ├ reflections-13-structure_factor
      ├ reflections-14-index
      ├ reflections-14-intensity
      ├ reflections-14-multiplicity
      ├ reflections-14-recip_distances
      ├ reflections-14-structure_factor
      ├ reflections-15-index
      ├ reflections-15-intensity
      ├ reflections-15-multiplicity
      ├ reflections-15-recip_distances
      ├ reflections-15-structure_factor
      ├ reflections-16-index
      ├ reflections-16-intensity
      ├ reflections-16-multiplicity
      ├ reflections-16-recip_distances
      ├ reflections-16-structure_factor
      ├ reflections-17-index
      ├ reflections-17-intensity
      ├ reflections-17-multiplicity
      ├ reflections-17-recip_distances
      ├ reflections-17-structure_factor
      ├ reflections-18-index
      ├ reflections-18-intensity
      ├ reflections-18-multiplicity
      ├ reflections-18-recip_distances
      ├ reflections-18-structure_factor
      ├ reflections-19-index
      ├ reflections-19-intensity
      ├ reflections-19-multiplicity
      ├ reflections-19-recip_distances
      ├ reflections-19-structure_factor
      ├ reflections-2-index
      ├ reflections-2-intensity
      ├ reflections-2-multiplicity
      ├ reflections-2-recip_distances
      ├ reflections-2-structure_factor
      ├ reflections-20-index
      ├ reflections-20-intensity
      ├ reflections-20-multiplicity
      ├ reflections-20-recip_distances
      ├ reflections-20-structure_factor
      ├ reflections-21-index
      ├ reflections-21-intensity
      ├ reflections-21-multiplicity
      ├ reflections-21-recip_distances
      ├ reflections-21-structure_factor
      ├ reflections-22-index
      ├ reflections-22-intensity
      ├ reflections-22-multiplicity
      ├ reflections-22-recip_distances
      ├ reflections-22-structure_factor
      ├ reflections-23-index
      ├ reflections-23-intensity
      ├ reflections-23-multiplicity
      ├ reflections-23-recip_distances
      ├ reflections-23-structure_factor
      ├ reflections-24-index
      ├ reflections-24-intensity
      ├ reflections-24-multiplicity
      ├ reflections-24-recip_distances
      ├ reflections-24-structure_factor
      ├ reflections-25-index
      ├ reflections-25-intensity
      ├ reflections-25-multiplicity
      ├ reflections-25-recip_distances
      ├ reflections-25-structure_factor
      ├ reflections-26-index
      ├ reflections-26-intensity
      ├ reflections-26-multiplicity
      ├ reflections-26-recip_distances
      ├ reflections-26-structure_factor
      ├ reflections-27-index
      ├ reflections-27-intensity
      ├ reflections-27-multiplicity
      ├ reflections-27-recip_distances
      ├ reflections-27-structure_factor
      ├ reflections-28-index
      ├ reflections-28-intensity
      ├ reflections-28-multiplicity
      ├ reflections-28-recip_distances
      ├ reflections-28-structure_factor
      ├ reflections-29-index
      ├ reflections-29-intensity
      ├ reflections-29-multiplicity
      ├ reflections-29-recip_distances
      ├ reflections-29-structure_factor
      ├ reflections-3-index
      ├ reflections-3-intensity
      ├ reflections-3-multiplicity
      ├ reflections-3-recip_distances
      ├ reflections-3-structure_factor
      ├ reflections-30-index
      ├ reflections-30-intensity
      ├ reflections-30-multiplicity
      ├ reflections-30-recip_distances
      ├ reflections-30-structure_factor
      ├ reflections-31-index
      ├ reflections-31-intensity
      ├ reflections-31-multiplicity
      ├ reflections-31-recip_distances
      ├ reflections-31-structure_factor
      ├ reflections-32-index
      ├ reflections-32-intensity
      ├ reflections-32-multiplicity
      ├ reflections-32-recip_distances
      ├ reflections-32-structure_factor
      ├ reflections-33-index
      ├ reflections-33-intensity
      ├ reflections-33-multiplicity
      ├ reflections-33-recip_distances
      ├ reflections-33-structure_factor
      ├ reflections-34-index
      ├ reflections-34-intensity
      ├ reflections-34-multiplicity
      ├ reflections-34-recip_distances
      ├ reflections-34-structure_factor
      ├ reflections-35-index
      ├ reflections-35-intensity
      ├ reflections-35-multiplicity
      ├ reflections-35-recip_distances
      ├ reflections-35-structure_factor
      ├ reflections-36-index
      ├ reflections-36-intensity
      ├ reflections-36-multiplicity
      ├ reflections-36-recip_distances
      ├ reflections-36-structure_factor
      ├ reflections-4-index
      ├ reflections-4-intensity
      ├ reflections-4-multiplicity
      ├ reflections-4-recip_distances
      ├ reflections-4-structure_factor
      ├ reflections-5-index
      ├ reflections-5-intensity
      ├ reflections-5-multiplicity
      ├ reflections-5-recip_distances
      ├ reflections-5-structure_factor
      ├ reflections-6-index
      ├ reflections-6-intensity
      ├ reflections-6-multiplicity
      ├ reflections-6-recip_distances
      ├ reflections-6-structure_factor
      ├ reflections-7-index
      ├ reflections-7-intensity
      ├ reflections-7-multiplicity
      ├ reflections-7-recip_distances
      ├ reflections-7-structure_factor
      ├ reflections-8-index
      ├ reflections-8-intensity
      ├ reflections-8-multiplicity
      ├ reflections-8-recip_distances
      ├ reflections-8-structure_factor
      ├ reflections-9-index
      ├ reflections-9-intensity
      ├ reflections-9-multiplicity
      ├ reflections-9-recip_distances
      ├ reflections-9-structure_factor
      ├ ring_radii_px
      ├ scale
├ Structure_000
  -------------
  ├ _gold
  ├ elements
  ├ relative_positions
  ├ title
  ├ unit_cell
  ├ zone_axis

## Conclusion

We only need the scatterng factors to calculate the ring pattern.

A comparison between simulation and experiment can be very precise.

Normally one would do a fit of the most prominent peaks to establish the scale.

## Navigation

- <font size = "3">  **Back Chapter 1: [Atomic Form Factor](CH2_04-Basic_Crystallography.ipynb)** </font>
- <font size = "3">  **Next: [Structure Factors](CH2_06-Kinematic_Scattering_Geometry.ipynb)** </font>
- <font size = "3">  **Chapter 2: [Diffraction](CH2_00-Diffraction.ipynb)** </font>
- <font size = "3">  **List of Content: [Front](../_MSE672_Intro_TEM.ipynb)** </font>

## Appendix
 Opening the hdf5 file and plot the data again

### Open hf5 file

```
new_dataset = ft.open_file(current_filename)

new_dataset.plot()
```

### And Plot

Becasue we saved all the results in all steps, it is straight forward to retrieve the publication quality plot again.

```
## Access the data of the loaded image


diff_pattern = new_dataset
diff_pattern = diff_pattern-diff_pattern.min()
current_channel = new_dataset.h5_dataset.parent.parent
result_group = current_channel['Log_000']

center = result_group['center'][()]
scale = result_group['scale'][()]

from matplotlib import patches
fig = plt.figure(figsize=(9, 6)) 
ax = plt.gca()
extent= np.array([-center[0], diff_pattern.shape[0]-center[0],-diff_pattern.shape[1]+center[1], center[1]])*scale

plt.imshow(np.log2(1+diff_pattern).T, cmap="gray", extent=(extent), vmin=np.max(np.log2(1+diff_pattern))*0.5)
plt.xlabel(r'reciprocal distance [nm$^{-1}$]')

profile = result_group['radial_average'][()]
plt.plot(np.linspace(1,len(profile),len(profile))*scale,profile/profile.max()*10, color='y');#
plt.plot((0,len(profile)*scale),(0,0),c='r')
reflections = {}
for key in result_group:
    if 'reflection' in key:
        keys = key.split('-')
        
        if keys[1] not in reflections:
            reflections[keys[1]]={}
        reflections[keys[1]][keys[2]] =  result_group[key][()]
        #print( reflections[keys[1]][keys[2]] )
for key in reflections:
    distance = reflections[key]['recip_distances']
    if distance < len(profile)*scale:
        
        plt.plot([distance,distance], [0, reflections[key]['intensity']/1000],c='r')
        arc = patches.Arc((0,0), distance*2, distance*2, angle=90.0, theta1=0.0, theta2=270.0, color='r', fill= False, alpha = 0.5)#, **kwargs)
        ax.add_artist(arc);
plt.scatter(0,0);
for i in range(7):
    index = reflections[str(i)]['index'] # pretty index string
    plt.text(unique[i],-0.5, index, horizontalalignment='center',
          verticalalignment='top', rotation = 'vertical', fontsize=8, color = 'white')
```

## Close File

```
new_dataset.h5_dataset.file.close()
```

```
import scipy
import scipy.signal
print((831 +1327) - 1024)
print((803   +1288) - 1024)
x_line_plot = diff_pattern[np.arange(2048),np.arange(2048)]
y_line_plot = diff_pattern[np.arange(2048),2047-np.arange(2048)]
peaks_x = scipy.signal.find_peaks(x_line_plot, prominence=5000)
peaks_y = scipy.signal.find_peaks(y_line_plot, prominence=5000)
print(peaks_x[0],peaks_y[0])
plt.figure()
#plt.plot(diff_pattern[:, 1022:1025].sum(axis=1))
plt.plot(np.arange(2048)+-(1134-1067)/2, x_line_plot)
plt.plot(y_line_plot)
plt.scatter(peaks_x[0],  x_line_plot[peaks_x[0]])
plt.scatter(peaks_y[0],  y_line_plot[peaks_y[0]])
```
