Repository: gduscher/MSE672-Introduction-to-TEM

# MSE672: Introduction to TEM
MSE672: Course of the MSE Department at The University of Tennessee in the Spring Semester 2021

by Gerd Duscher,

File: Diffraction/.ipynb_checkpoints/CH2_06-Kinematic_Scattering_Geometry-checkpoint.ipynb

<font size = "5"> **Chapter 2: [Diffraction](CH2_00-Diffraction.ipynb)** </font>

<hr style="height:1px;border-top:4px solid #FF8200" />

# Kinematic Scattering Geometry

[Download](https://raw.githubusercontent.com/gduscher/MSE672-Introduction-to-TEM//main/Diffraction/CH2_06-Kinematic_Scattering_Geometry.ipynb)
 
[![Open In Colab](https://colab.research.google.com/assets/colab-badge.svg)](
    https://colab.research.google.com/github/gduscher/MSE672-Introduction-to-TEM/blob/main/Diffraction/CH2_06-Kinematic_Scattering_Geometry.ipynb)



part of 

<font size = "5"> **[MSE672:  Introduction to Transmission Electron Microscopy](../_MSE672_Intro_TEM.ipynb)**</font>

by Gerd Duscher, Spring 2021

Microscopy Facilities<br>
Joint Institute of Advanced Materials<br>
Materials Science & Engineering<br>
The University of Tennessee, Knoxville

Background and methods to analysis and quantification of data acquired with transmission electron microscopes

## Load relevant python packages
### Check Installed Packages

```
import sys
from pkg_resources import get_distribution, DistributionNotFound

def test_package(package_name):
    """Test if package exists and returns version or -1"""
    try:
        version = get_distribution(package_name).version
    except (DistributionNotFound, ImportError) as err:
        version = '-1'
    return version

# Colab setup ------------------
if 'google.colab' in sys.modules:
    !pip install pyTEMlib -q
# pyTEMlib setup ------------------
else:
    if test_package('pyTEMlib') < '0.2021.1.9':
        print('installing pyTEMlib')
        !{sys.executable} -m pip install  --upgrade pyTEMlib -q
# ------------------------------
print('done')
```

done

### Load the plotting and figure packages
Import the python packages that we will use:

Beside the basic numerical (numpy) and plotting (pylab of matplotlib) libraries,
* three dimensional plotting
and some libraries from the book
* kinematic scattering library.

```
import sys
if 'google.colab' in sys.modules:
    %pylab --no-import-all inline
else:
    %pylab --no-import-all notebook
    
# 3D plotting package 
from mpl_toolkits.mplot3d import Axes3D # 3D plotting

# additional package 
import  itertools 
import scipy.constants as const

# Import libraries from the book
import pyTEMlib
import pyTEMlib.KinsCat as ks         # Kinematic sCattering Library
                             # with Atomic form factors from Kirklands book
    
# it is a good idea to show the version numbers at this point for archiving reasons.
__notebook_version__ = '2021.02.03'
print('pyTEM version: ', pyTEMlib.__version__)
print('notebook version: ', __notebook_version__)
```

Populating the interactive namespace from numpy and matplotlib
Using KinsCat library version  0.5  by G.Duscher
spglib not installed; Symmetry functions of spglib disabled
pyTEM version:  0.2021.01.09
notebook version:  2021.02.03

## Bragg's Law

$$ \Large
2d \sin{\theta} = n \lambda
$$

with:
- d: interplanar spacing
- $\theta$: Bragg angle
- $\lambda$: wavelength

The origin of Bragg's law is most conveniently explained in real space, but we want to understand the Ewald sphere construction, one of the most omportant concepts in diffraction.

real space | reciprocal space | wave vectors | shifted wave vectors | Ewald sphere
- | - | - | - | -
<img src="images/Bragg-1.jpg" alt="Bragg's Law" width="200" >|<img src="images/Bragg-3.jpg" alt="Bragg's Law" width="200" >|<img src="images/Bragg-4.jpg" alt="Bragg's Law" width="200" >|<img src="images/Bragg-5.jpg" alt="Bragg's Law" width="200" >|<img src="images/Bragg-6.jpg" alt="Bragg's Law" width="200" >

## Reciprocal Space


### Define silicon crystal

```
#Initialize the dictionary with all the input
tags = ks.structure_by_name('Silicon')

print(tags['elements'])
print(tags['base'])
```

['Si']
['Si', 'Si', 'Si', 'Si', 'Si', 'Si', 'Si', 'Si']
[(0.0, 0.0, 0.0), (0.5, 0.0, 0.5), (0.5, 0.5, 0.0), (0.0, 0.5, 0.5), [0.25, 0.25, 0.25], [0.75, 0.25, 0.75], [0.75, 0.75, 0.25], [0.25, 0.75, 0.75]]

### Wavelength and Magnitude of Incident Wavevector

```
acceleration_voltage_V = 200.0 *1000.0 #V

wave_length_nm  = ks.get_wavelength(acceleration_voltage_V)

print('The wavelength for {0:.1f}kV is : {1:.5f}pm'.format(acceleration_voltage_V/1000.,wave_length_nm*1000.))

wave_vector_magnitude = 1/wave_length_nm
K0 = wave_vector_magnitude

print('The magnitude of the incident wavevector is {0:.1f} 1/nm'.format(K0) )
```

The wavelength for 200.0kV is : 2.50793pm
The magnitude of the incident wavevector is 398.7 1/nm

### Reciprocal Lattice and Incident Wavevector

```
zone = [0,0,1] #Parallel to z-axis for simplicity

#Reciprocal Lattice 
# We use the linear algebra package of numpy to invert the unit_cell "matrix"
reciprocal_lattice = np.linalg.inv(tags['unit_cell']).T # transposed of inverted unit_cell

print('reciprocal lattice\n',reciprocal_lattice)

#Incident wavevector in vacuum 
# zone axis in global coordinate system
zone_vector = np.dot(zone,reciprocal_lattice)
K0_unit_vector = zone_vector/ np.linalg.norm(zone_vector) # incident unit wave vector 
K0_vector =K0_unit_vector*K0 

print('Incident wavevector: ',K0_vector,' in units of [1/nm]')
```

reciprocal lattice
 [[1.764271 0.       0.      ]
 [0.       1.764271 0.      ]
 [0.       0.       1.764271]]
Incident wavevector:  [  0.           0.         398.73456879]  in units of [1/nm]

### 2D Plot of Unit Cell in Reciprocal Space

```

fig = plt.figure()
ax = fig.add_subplot(111)
ax.scatter(reciprocal_lattice[:,0], reciprocal_lattice[:,2], c='red', s=100)
plt.xlabel('h')
plt.ylabel('l')
ax.axis('equal')
```

(-0.08821354978896603,
 1.8524845455682866,
 -0.08821354978896603,
 1.8524845455682866)

### 2D plot of Reciprocal Lattice

```
hkl_max = 9
h  = np.linspace(-hkl_max,hkl_max,2*hkl_max+1)  # all evaluated single Miller Indices
hkl  = np.array(list(itertools.product(h,h,h) )) # all evaluated Miller indices

# Plot 2D
fig = plt.figure()
ax = fig.add_subplot(111)
ax.scatter(hkl[:,0], hkl[:,2], c='red', s=100)
plt.xlabel('h')
plt.ylabel('l')
ax.axis('equal')
```

(-9.9, 9.9, -9.9, 9.9)

### Origin and Laue Zones
We really do not need that many reflections in the z-direction, so we reduce those.

We chose a spot in a reciprocal lattice (3 dimensional, but we usually draw only a two dimensional projection), where we let `end` the incident wavevector $\vec{k}_I$.

```
hkl_max = 11
h  = np.linspace(-hkl_max, hkl_max, 2*hkl_max+1)  # all evaluated single Miller Indices
l =  np.linspace(-1,2,4)  # all evaluated single Miller Indices 
hkl  = np.array(list(itertools.product(h,h,l) )) # all evaluated Miller indices

g = np.dot(hkl, reciprocal_lattice) # all evaluated reciprocal lattice points
print(hkl.shape)
print(g[122,2])

# Plot 2D
fig = plt.figure()
ax = fig.add_subplot(111)
ax.scatter(g[:,0], g[:,2], c='red', s=100)
ax.axis('equal')
secax_y = ax.secondary_yaxis('right')
secax_y.set_ylabel('z [1/nm]')
ax.set_yticks(g[1:4,2])
ax.set_yticklabels(['ZOLZ', 'FOLZ', 'SOLZ'])
plt.xlabel('x [1/nm]')
plt.ylabel('Laue zones') 
ax.scatter(0, 0, c='black', s=100, marker='x');
```

(2116, 3)
1.7642709957793206

Here we defined the `Laue zones` (look at the right for the lables of the y-axis).
You are most familiar with the ``Zero Order Laue Zone (ZOLZ)``, the only Laue zone reachable with X-rays.

However the reciprocal lattice points do not lay only in one plane and so other orders exist as well.
These other planes are called ``Higher Order Laue Zones or HOLZ``.

the first few higher order Laue zones have extra names:
- FOLZ: first order Laue zone
- SOLZ: second order Laue zone

In electron diffraction these planes can diffract and so we need to consider them, moreover, they allow for very precise measurements.

### Ewald Sphere


The origin of the reciprocal lattice is defined as above as the end point of the wave-vector $\vec{k}_I$.
The length of $\vec{k}_I$ is given by the energy of the beam or the reciprocal of the wave_length (we are n reciprocal space). 

Because all diffracted wave vectors $\vec{k}_D$ have to have the same length in elastic scattering, they have to end at the sphere, whose center is the beginning of the incident wave vector. 

This sphere is called Ewald sphere and givesus all possible diffracted wave vectors.

For a short explanation of Braggs Law and Ewald sphere construction please see the *top of this notebook*

Below we show the difference the wavelength makes on size of the Ewald sphere for electron  and X-ray diffraction.
Please ``zoom in`` to the reciprocal lattice to see clearly the difference between X-ray and electron diffraction.

```
Ewald_Sphere  = plt.Circle((0, K0), K0, color='b', fill=False, label='TEM')
Ewald_Sphere_CuKa  = plt.Circle((0, 1./0.15418), 1./0.15418, color='g', fill=False,  label='Cu-K$\alpha$')

# Plot 2D
fig = plt.figure()
ax = fig.add_subplot(111)
ax.scatter(g[:,0], g[:,2], c='red',s=100)
ax.scatter(0, K0, c='blue',s=100)

ax.add_artist(Ewald_Sphere)
ax.add_artist(Ewald_Sphere_CuKa)
ax.scatter(0, 0, c='black', s=100, marker='x');
ax.axis('equal')
plt.xlabel('x [1/nm]')
plt.ylabel('z [1/nm]');
line1 = plt.plot([-300], [0], color="white", marker='o', markerfacecolor="white", markeredgecolor="blue", label='TEM')
line2 = plt.plot([-300], [0], color="white", marker='o', markerfacecolor="white", markeredgecolor="green", label='X-Ray')
line3 = plt.plot([-300], [0], color="white", marker='o', markerfacecolor="white", markeredgecolor="white", linewidth = 3)
plt.legend()
plt.xlim(-150,150)
```

(-150.0, 150.0)

- Only if a wave vector hits a reciprocal lattice point is the Bragg condition fulfilled and we will get an intensity. Therefore, we look where the Ewald sphere cuts one of the reciprocal lattice points.
- Higher order Laue zone (HOLZ) excitations are due to diffraction from reciprocal lattice planes that are not the one the incident scattering vector end. These excitations are possible as soon as we have an Ewald sphere much larger than the inter{atom reciprocal lattice vector.  The most prominent HOLZ features in a diffraction pattern are the so called HOLZ rings. We will learn later how to use the HOLZ rings to extract information.

### Tilting

Mathematically it is equivalent to tilt the reciprocal lattice or the Ewald Sphere.

Tilting is the way to achieve exact Bragg conditions.

```
# ----Input ----
tilt_angle = 13.  # in degree
# --------------

tilt_angle_r = np.radians(tilt_angle)  # now in radians
rotation_matrix = np.array([[np.cos(tilt_angle_r), -np.sin(tilt_angle_r)],
                            [np.sin(tilt_angle_r), np.cos(tilt_angle_r)]])
K0_tilt = np.dot([0,K0], rotation_matrix)
K_xray_tilt = np.dot([0,1./0.15418], rotation_matrix)

g_tilt = g[:,[0,2]].copy()
g_tilt  = np.dot(g_tilt , rotation_matrix)

Ewald_Sphere  = plt.Circle((0, K0), K0, color='b', fill=False, label='TEM')
Ewald_Sphere_CuKa  = plt.Circle((0, 1./0.15418), 1./0.15418, color='g', fill=False,  label='Cu-K$\alpha$')
Ewald_Sphere_tilt  = plt.Circle((-K0_tilt[0], K0_tilt[1]), K0, color='b', fill=False, label='TEM')
Ewald_Sphere_CuKa_tilt  = plt.Circle((-K_xray_tilt[0], K_xray_tilt[1]),  1./0.15418, color='green', fill=False, label='TEM')

fig, (ax1, ax2) = plt.subplots(1, 2, sharex=True, sharey=True, figsize=(8, 4))
ax1.scatter(0, K0, c='blue',s=100)
ax1.scatter(g_tilt [:,0], g_tilt [:,1], c='red',s=100)
ax1.add_artist(Ewald_Sphere)
ax1.add_artist(Ewald_Sphere_CuKa)
ax1.set_aspect('equal')
ax1.set_xlabel('x [1/nm]')
ax1.set_ylabel('z [1/nm]')
ax1.set_title('Tilt sample')

ax2.scatter(g[:,0], g[:,2], c='red',s=100)
ax2.scatter(-K0_tilt[0], K0_tilt[1], c='blue',s=100)
ax2.add_artist(Ewald_Sphere_tilt)
ax2.add_artist(Ewald_Sphere_CuKa_tilt)
ax2.set_aspect('equal')

ax2.set_title('Tilt Ewald sphere')
```

Text(0.5, 1.0, 'Tilt Ewald sphere')

### Precise Bragg Condition

The precise Bragg condition is important in X-ray Diffraction and is the reason for the $\theta - 2\theta$ scans in X-ray diffraction experiments. 

The precise Bragg condition will become important in section of conventional TEM (two beam condition).

Obviously, angles are too small for acceleration voltages used in a TEM to show nicely in a graph.
Reduce the acceleration voltage to about 1000 to see a decent graphic with larger angles (why?).

```
# -----Input -------
Miller_index_h = 8
acceleration_voltage_V = 1.0 *1000.0 #V
# ---------------------

hkl_g=[Miller_index_h,0,0]
wave_length_nm  = ks.get_wavelength(acceleration_voltage_V)

print(f'The wavelength for {acceleration_voltage_V/1000:.1f}kV is : {wave_length_nm*1000.:.5f}pm')

wave_vector_magnitude = 1/wave_length_nm
K0 = wave_vector_magnitude


reciprocal_unit_cell = np.linalg.inv(tags['unit_cell']).T # transposed of inverted unit_cell
g_hkl = np.dot(reciprocal_unit_cell, hkl_g) # calculate g vector for reflection
g_norm = np.linalg.norm(g_hkl)          # calculate length or norm of g vector 
theta_B = np.arcsin(g_norm/2./K0)    #calculate Bragg angle in degree
#theta_B =g_norm/2./K0
d_theta_B = np.arctan(g_hkl[2]/g_hkl[0])
tilt_angle_rad=(theta_B-d_theta_B)

theta_B =theta_B/np.pi*180

print(f'Reflection {hkl_g} with magnitude of reciprocal vector {np.linalg.norm(g_hkl):.2f} 1/nm',
      f' has the Bragg angle {theta_B:.1f}\u00b0')


# Tilted coordinates
x=0
y = K0
start = 0
# Tilt reciprocal lattice
c, s = np.cos(tilt_angle_rad), np.sin(tilt_angle_rad)
rot_matrix = np.array([[c, 0 ,s],[0,1,0],[-s,0,c]])
g_tilt = g.copy()
g_tilt  = np.dot(g_tilt , rot_matrix)
Ewald_Sphere  = plt.Circle((x,y), K0, color='b', fill=False, label='TEM')
theta_Arc = patches.Arc((x,y), K0, -K0, angle=-90-start, theta1=theta_B, theta2=0, color='black', fill=False,linewidth = 2)
g_hkl_tilt = np.dot(g_hkl , rot_matrix)

# Plot 2D
fig, (ax1, ax2) = plt.subplots(1, 2,  sharex=True, sharey=True, figsize=(8, 4))
ax1.scatter(g_tilt[:,0], g_tilt[:,2], c='red',s=100)
ax1.scatter(x,y, c='blue',s=100)

ax1.add_artist(Ewald_Sphere)
#Plot K0
ax1.quiver([x],[y],[-x],[-y], units='xy', scale =1, width = .25)
ax1.text(x/2-1,y/2,r'$\vec{K}_0$', horizontalalignment='right')# , size=20)
#Plot Kg
ax1.quiver([x],[y],[g_hkl_tilt[0]-x],[g_hkl_tilt[2]-y], units='xy', scale =1, width = .25)
ax1.text(g_hkl_tilt[0]-4,y/2,r'$\vec{K}_g=\vec{K}_0+\vec{g}$',  horizontalalignment='left')#, size=12)
#Plot middle line    
ax1.plot([x,g_hkl_tilt[0]/2],[y,g_hkl_tilt[2]/2],'black', )
# Plot g
ax1.quiver([0],[0],[g_hkl_tilt[0]],[g_hkl_tilt[2]], units='xy', scale =1, width = .25)
ax1.text(g_hkl_tilt[0]/2+.7,g_hkl_tilt[2]/2-1.3 ,r'$\vec{g}$')#, size=12)
# Plot Brag angle
ax1.add_patch(theta_Arc)
ax1.text(x/2+.5,y/2-2,r'$\theta_{B}$', horizontalalignment='left')#, size=12)

ax1.set_aspect('equal')
ax1.set_ylim(-2,K0)
ax1.set_xlim(-5,15)
ax1.set_title('Tilted sample')
#plt.title('Wavevectors for exact Bragg Condition for {0} in Silicon'.format(hkl_g)) 
ax1.set_xlabel('x [1/nm]')
ax1.set_ylabel('z [1/nm]')

## titled Ewald sphere in untilted coordinates

x = g_hkl[0]/2
y = np.sqrt(K0**2-g_norm**2/4)
start = np.arctan(x/y)/np.pi*180. # start of Arc in degree

Ewald_Sphere  = plt.Circle((x,y), K0, color='b', fill=False, label='TEM')
theta_Arc = patches.Arc((x,y), K0, -K0, angle=-90-start, theta1=theta_B, theta2=0, color='black', fill=False,linewidth = 2)

ax2.scatter(g[:,0], g[:,2], c='red',s=100)
ax2.scatter(x,y, c='blue',s=100)

ax2.add_artist(Ewald_Sphere)
#Plot K0
ax2.quiver([x],[y],[-x],[-y], units='xy', scale =1, width = .25)
ax2.text(x/2-1,y/2,r'$\vec{K}_0$', horizontalalignment='right')# , size=20)
#Plot Kg
ax2.quiver([x],[y],[g_hkl[0]-x],[g_hkl[2]-y], units='xy', scale =1, width = .25)
ax2.text(g_hkl[0]-4,y/2,r'$\vec{K}_g=\vec{K}_0+\vec{g}$',  horizontalalignment='left')#, size=12)
#Plot middle line    
ax2.plot([x,g_hkl[0]/2],[y,g_hkl[2]/2],'black', )
# Plot g
ax2.quiver([0],[0],[g_hkl[0]],[g_hkl[2]], units='xy', scale =1, width = .25)
ax2.text(g_hkl[0]/2+.7,g_hkl[2]/2-1.3 ,r'$\vec{g}$')#, size=12)
# Plot Brag angle
ax2.add_patch(theta_Arc)
ax2.text(x/2+.5,y/2-2,r'$\theta_{B}$', horizontalalignment='left')#, size=12)

ax2.set_aspect('equal')
ax2.set_title('Tilted Ewald sphere')
#plt.title('Wavevectors for exact Bragg Condition for {0} in Silicon'.format(hkl_g)) 
ax2.set_xlabel('x [1/nm]')

fig.suptitle('Exact Bragg condition')
plt.tight_layout()
```

The wavelength for 1.0kV is : 38.76403pm
Reflection [8, 0, 0] with magnitude of reciprocal vector 14.11 1/nm  has the Bragg angle 15.9°

## Excitation Error

### 2D Plot of Reciprocal Lattice with Excitation Error

Here we define the excitation error.
With the wave vector coming in parallel to a zone axis, the Ewald sphere should not cut any point in reciprocal space. 


However the dimensions of a TEM specimen are rather small, for a minimum the thickness paralllel to the beam has to be in the nanometer range (<200nm). This leads to the effect that the reciprocal lattice spots now are 3 dimensional objects refleting the specimen geometry in reciprocal space. The spots are theFourier transfrom of the specimen geometry. A normal specimen is a thin disk perpendicular to the beam and in reciprocal space it is a thin rod parallel to the wave vector.

Therefore we can excite Bragg reflections even though we not exactly cut the reflection spot with the Ewald sphere. Theis deviation is called excitation error and is expressed as a vector.

```
acceleration_voltage_V = 100.0 *1000.0 #V

wave_length_nm  = ks.get_wavelength(acceleration_voltage_V)

print('The wavelength for {0:.1f}kV is : {1:.5f}pm'.format(acceleration_voltage_V/1000.,wave_length_nm*1000.))

wave_vector_magnitude = 1/wave_length_nm
K0 = wave_vector_magnitude


Ewald_Sphere = plt.Circle((0, K0), K0, color='b', fill=False)

# Plot 2D
fig = plt.figure()
ax = fig.add_subplot(111)
ax.scatter(g[:,0], g[:,2], c='red',s=100)
ax.scatter(0, K0, c='green',s=100)

ax.add_artist(Ewald_Sphere)

ax.quiver([0,0,0,g[2001,0]],[K0,K0,0,0],[0,g[2001,0],g[2001,0],0],[-K0, -K0+0.58,0,0.58], units='xy', scale =1, width = .05)

plt.text(17.9,.1,r'$\vec{S_g}$', size=20)
plt.text(17,-.3,r'$\vec{g}_{ZOLZ}$', size=20)
plt.text(17.7,2.1,r'$\vec{K_g}$', size=20)
plt.text(.1,10,r'$\vec{K_0}$', size=20)
plt.title('Parallel Illumination')

ax.axis('equal')
plt.xlabel('x [1/nm]')
plt.ylabel('z [1/nm]')
plt.xlim(16,20)
plt.ylim(-1,3);
```

The wavelength for 100.0kV is : 3.70144pm

### 2D Plot of Reciprocal Lattice with Excitation Error
The same plot as above but a little zoomed out will show also the incident wave vector.

```
Ewald_Sphere = plt.Circle((0, K0), K0, color='b', fill=False)

# Plot 2D
fig = plt.figure()
ax = fig.add_subplot(111)
ax.scatter(g[:,0], g[:,2], c='red',s=100)
ax.scatter(0, K0, c='green',s=100)

ax.add_artist(Ewald_Sphere)
ax.quiver([0,0,0,g[2001,0]],[K0,K0,0,0],[0,g[2001,0],g[2001,0],0],[-K0, -K0+0.58,0,0.58], units='xy', scale =1, width = .1)

plt.text(19.5,-.3,r'$\vec{S_g}$', size=20)
plt.text(10,-1,r'$\vec{g}_{ZOLZ}$', size=20)
plt.text(17.1,10,r'$\vec{K_g}$', size=20)
plt.text(.1,10,r'$\vec{K_0}$', size=20)
plt.title('Parallel Illumination')

ax.axis('equal')
plt.xlabel('x [1/nm]')
plt.ylabel('z [1/nm]')
plt.xlim(0,20)
plt.ylim(-3,17)
```

(-3.0, 17.0)

## Center of Ewald Shere
So far we have considered the incident wave vector to be parallel to the Z-axis. 
However, we need to know the center of the Ewald sphere for any zone axis.

```
# INPUT
zone_hkl = np.array([1,1,0])

U0 = 0
for i in range(len(tags['elements'])):
    a = tags['elements'][i]
    U0 += ks.feq(a,0)*0.023933754

volume =  np.linalg.det(tags['unit_cell'])*1000. # Needs to be in Angstrom for form factors
AngstromConversion = 1.0e10 # So [1A (in m)] * AngstromConversion = 1
NanometerConversion = 1.0e9 

ScattFacToVolts=(const.h**2)*(AngstromConversion**2)/(2*np.pi*const.m_e*const.e)*volume
U0=U0*ScattFacToVolts
print('The inner potential is {0:.1f}kV'.format(U0/1000))

incident_wave_vector_vacuum = 1/wave_length_nm
K0 = incident_wave_vector = np.sqrt(1/wave_length_nm**2 + U0 )#1/nm

cent = np.dot(zone_hkl,reciprocal_lattice)
cent = cent /np.linalg.norm(cent)* incident_wave_vector
 
normal = zone_hkl/ np.linalg.norm(zone_hkl)
print('Center of Ewald sphere ',cent)
```

The inner potential is 9.7kV
Center of Ewald sphere  [203.34107669 203.34107669   0.        ]

## Possible Reflections
must be within the excitation error to the Ewald sphere.

Find all Miller indices whose reciprocal point lays near the Ewald sphere with radius $K_0$  within a maximum excitation error $S_g$

with $S_g \approx (K_0^2 -|\vec{K_0}+\vec{g}|^2)/ 2K_0$

First we produce all Miller indices up to a maximum value of "hkl_max" and then we check whether they fullfil above condition.

Please change "hkl_max" and the maximum excitation error "Sg_max" and see what happens.

```
# INPUT 
hkl_max = 25#  maximum allowed Miller index
Sg_max = .3 # 1/nm  maximum allowed excitation error

h  = np.linspace(-hkl_max,hkl_max,2*hkl_max+1)   # all evaluated single Miller Indices
hkl  = np.array(list(itertools.product(h,h,h) )) # all evaluated Miller indices
g = np.dot(hkl,reciprocal_lattice)               # all evaluated reciprocal lattice points

# Calculate exitation errors for all reciprocal lattice points
S = []
for i  in range(len(g)):
    ## Zuo and Spence, 'Adv TEM', 2017 -- Eq 3:14
    S.append(float((K0**2-np.linalg.norm(g[i] - cent)**2)/(2*K0)))
S = np.array(S)

# Determine reciprocal lattice points with excitation error less than the maximum allowed one: Sg_max
reflections = abs(S)< Sg_max

Sg = S[reflections]
g_hkl =g[reflections]
print(g_hkl.shape)
hkl = hkl[reflections]
 
print ('Of the {0} tested reciprocal lattice points, {1} have an excitation error less than {2:.2f} 1/nm'.format( len(g) , len(g_hkl), Sg_max))
```

(1113, 3)
Of the 132651 tested reciprocal lattice points, 1113 have an excitation error less than 0.30 1/nm

## Conclusion

The scattering geometry provides all the tools to determine which reciprocal lattice points are possible and which of them are allowed and which are forbidden.

## Navigation
### Back: [Analyzing Ring Diffraction Pattern](CH2-Diffraction-Rings.ipynb)
### Next: [Plotting of Diffraction Pattern](CH2-Plotting_Diffraction_Pattern.ipynb)
### Chapter 2: [Diffraction](CH2-_Diffraction.ipynb)
### List of Content: [Front](_Analysis_of_Transmission_Electron_Microscope_Data.ipynb)

```

```

File: Diffraction/.ipynb_checkpoints/CH2_D02-Multislice-checkpoint.ipynb


<font size = "5"> **Chapter 2: [Diffraction](CH2_00-Diffraction.ipynb)** </font>

<hr style="height:1px;border-top:4px solid #FF8200" />

# Multislice Algorithm

[Download](https://raw.githubusercontent.com/gduscher/MSE672-Introduction-to-TEM//main/Diffraction/CCH2_D02-Multi_Slice.ipynb)
 
[![Open In Colab](https://colab.research.google.com/assets/colab-badge.svg)](
    https://colab.research.google.com/github/gduscher/MSE672-Introduction-to-TEM/blob/main/Diffraction/CH2_D02-Multislice.ipynb)


part of 

<font size = "5"> **[MSE672:  Introduction to Transmission Electron Microscopy](../_MSE672_Intro_TEM.ipynb)**</font>

by Gerd Duscher, Spring 2021

Microscopy Facilities<br>
Joint Institute of Advanced Materials<br>
Materials Science & Engineering<br>
The University of Tennessee, Knoxville

Background and methods to analysis and quantification of data acquired with transmission electron microscopes

## Introduction
In this notebook, we will make a dynamic simulation of the scattering process.

The core of this algorithm is used in many different libraries.

I follow in my description mostly the book of Kirkland, from where we also use the scattering parameters. The code has been completely rewritten so that the mechnaism of the algorithm can be understood on a basic level. 

All commercial and open-source codes use the same base algorithm but are highly tuned for usability, variabilty, features and speed. This was not the goal here.

Here are a few of the more common open-source programs
- [abTEM](https://github.com/jacobjma/abTEM)
- [clTEM](https://github.com/JJPPeters/clTEM)
- [MuSTEM](https://github.com/ningustc/MuSTEM)
- [Dr. Probe](https://er-c.org/barthel/drprobe/)


## Load relevant python packages
### Check Installed Packages

```
import sys
from pkg_resources import get_distribution, DistributionNotFound

def test_package(package_name):
    """Test if package exists and returns version or -1"""
    try:
        version = get_distribution(package_name).version
    except (DistributionNotFound, ImportError) as err:
        version = '-1'
    return version

# Colab setup ------------------
if 'google.colab' in sys.modules:
    !pip install pyTEMlib -q
# pyTEMlib setup ------------------
else:
    if test_package('pyTEMlib') < '0.2021.2.22':
        print('installing pyTEMlib')
        !{sys.executable} -m pip install  --upgrade pyTEMlib -q
# ------------------------------
print('done')
```

done

### Import numerical and plotting python packages
Import the python packages that we will use:

Beside the basic numerical (numpy) and plotting (pylab of matplotlib) libraries, we need 3D plotting library and some scipy libraries

and a library from pyTEMlib:
* kinematic scattering library.

```
import sys
if 'google.colab' in sys.modules:
    %pylab --no-import-all inline
else:
    %pylab --no-import-all notebook

# additional package 
from mpl_toolkits.mplot3d import Axes3D 
import itertools
import scipy.constants
import scipy.special 

# Import libraries from pyTEMlib
import pyTEMlib
import pyTEMlib.KinsCat as ks         # Kinematic sCattering Library
                             # Atomic form factors from Kirklands book

# For archiving reasons it is a good idea to print the version numbers out at this point
print('pyTEM version: ',pyTEMlib.__version__)

__notebook__ = '2_Image_Registration'
__notebook_version__ = '2021_02_25'
```

Populating the interactive namespace from numpy and matplotlib
Using KinsCat library version  0.5  by G.Duscher
spglib not installed; Symmetry functions of spglib disabled
pyTEM version:  0.2021.03.25

C:\Users\gduscher\Anaconda3\lib\site-packages\pyUSID\viz\__init__.py:16: FutureWarning: Please use sidpy.viz.plot_utils instead of pyUSID.viz.plot_utils. pyUSID.plot_utils will be removed in a future release of pyUSID
  warn('Please use sidpy.viz.plot_utils instead of pyUSID.viz.plot_utils. '

## Overview of Multislice Algorithm

The multislice solution is formally equivalent to a solution of the [``Howie-Whelan equation``](https://doi-org.proxy.lib.utk.edu/10.1098/rspa.1961.0157) (which is the differential form of the Bloch wave solution), if the slice thickness $\Delta$z is small enough. 

The idea is to slice the sample into thin slices that can be handled well in electron diffraction.

And then we step through these slices one by one and keep track of the incoming and exiting wave.

We seperate (serialize) the problem to conquer it iteratively.

The algorithm can be divided in several steps.

1. So first we need the projected atomic potentials for each element.
2. Then we need to build the slices. The slices are one layer of atoms which are all at the top. And then we have vacuum for the rest.
3. The transmission function will deal with the distorition of the wave by the atom potentials.
4. The Fresnel propagator takes care of the vacuum between the atomic layers.
5. We need to define the incident wave.
6. We let this wave travel through the different layers, iteratively.

Step 3 is done in real space and step 4 in Fourier Space and so a lot of Fourier transfom is going on. This lends itself  speed-up through parallel fast Fourier transform algorithms, which you can see at the increasing codes with gpu usage.

## Step1: Projected Potential 

Providing the potentials and placing the atoms is a surprisingly computer intensive task for initialization of the simulation. This notebook gives up flexibility for speed in placing the atoms (no sub-pixel movement).

### Projected Potential from Parametrization of Atomic Form Factor
Following Kirkland (2$^nd$ edition Appendix C page 252),
the atom potential is with $r^2 = x^2+z^2+z^2$ and $V(x,y,z) =V(\vec{r})$ 
$$
\begin{eqnarray}
v(x, y, z) &=&  2 \pi a_0 e_0 \int f_e(q) \exp \left( -2 \pi i \vec{q} \vec{r}  \right)  d^3r \\
&=& 2 \pi^2 a_0 e_0 \sum_i \frac{a_i}{r} \exp \left( -2 \pi r  \sqrt{b_i} \right) + 2\pi^{5/2} a_0 e_0 \sum_i c_i d_i^{-3/2} \exp \left(\frac{-\pi^2 r^2}{d_i} \right)
\end{eqnarray}
$$
with $r^2 = x^2+z^2+z^2$

The ``projected potential`` is then:
$$
\begin{eqnarray}
v_z(x,y) &=& \int_{-\inf}^{\inf} V(x,y,z) dz \\
&=& 4 \pi^2 a_0 e_0 \sum_i a_i K_0 \left( 2 \pi r \sqrt{b_i} \right)
+ 2 \pi^2 a_0 e_0 \sum_i \frac{c_i}{d_i} \exp \left( \frac{-\pi^2 r^2}{d_i} \right)\\
&=& 2 \pi^2 a_0 e_0 \left[2 \sum_i a_i K_0 \left( 2 \pi r \sqrt{b_i} \right) 
+\sum_i \frac{c_i}{d_i} \exp \left( \frac{-\pi^2 r^2}{d_i} \right) \right]
\end{eqnarray}
$$
with $ r^2 = x^2 + y^2$, we need to calculate the 1D potential only, dueto the radial symmetry of atoms.

The ``spherical Bessel function`` $\bf K_0$ is providedby the ``scipy`` special package.

We will use the last of the equations in our calculation.

The setting up of the potential can take quite some computer power, so there are a few constricts in this notebook on where to put the atoms, these constricts can easily be overcome

```
def potential_1D(element, r, dx):
    """calculates the projected potential of an atom of element 
    
    The projected potential will be in units of V nm^2,
    however, internally we will use Angstrom instead of nm!
    """
    
    # get lementary constants
    a0 = scipy.constants.value('Bohr radius') * 1e10  #in Angstrom
    Ry_div_e  = scipy.constants.value('Rydberg constant times hc in eV') # in V
    e0 = 2*  Ry_div_e * scipy.constants.value('Bohr radius') * 1e10
    
    # conversion to Angstrom
    dx = dx * 10
    r = r * 10
    
    pre_factor = 2 * np.pi ** 2 * a0 * e0

    param = ks.electronFF[element]  # parametrized form factors
    fL = r*0  # Lorentzian term
    fG = r*0  # Gaussian term
    for i in range(3):
        fL += param['fa'][i] * scipy.special.k0(2 * np.pi * r * np.sqrt(param['fb'][i]))
        fG += param['fc'][i] / param['fd'][i] * np.exp(-np.pi**2 * r**2 / param['fd'][i])
    fL[0,0] = fL[0,1]
    # / 100 is back cnversion to V  nm^2 from V Angstrom^2
    return pre_factor * (2 * fL + fG) /100 # V-nm^2
```

To retrieve the atomic projected potential, the function above uses a rather unconventional unit for the elementary charge $e$.

Starting from the relationship for the Rydberg energy: 
$$Ry = 0.5 e^2/ a_0 $$

and using the value for $Ry$ as 13.6 eV so that $Ry/e = 13.6$ V;  we get:

$$e_0 = 2* a_0 Ry/e$$

>
>The elementary charge $e_0$ is then 1.44 V nm 
>

for $a_0 = 0.0529$ nm

```
Ry  = scipy.constants.value('Rydberg constant times hc in eV') # in V
print(f'Ry = {Ry:.4f} eV and Ry/e = {Ry:.4f} V')
e = 2*  Ry *scipy.constants.value('Bohr radius') * 1e9  # conversion to nm
print(f'elemntary charge e = {e:.4f} V nm')
```

Ry = 13.6057 eV and Ry/e = 13.6057 V
elemntary charge e = 1.4400 V nm

### Plot quarter of projected atom potential

We now use this function to plot a projected atom potential up in a 1nm by 1nm image.

```
def potential_1D(element, r, dx):
    """calculates the projected potential of an atom of element 
    
    The projected potential will be in units of V nm^2,
    however, internally we will use Angstrom instead of nm!
    """
    
    # get lementary constants
    a0 = scipy.constants.value('Bohr radius') * 1e10  #in Angstrom
    Ry_div_e  = scipy.constants.value('Rydberg constant times hc in eV') # in V
    e0 = 2*  Ry_div_e * scipy.constants.value('Bohr radius') * 1e10
    
    # conversion to Angstrom
    dx = dx * 10
    r = r * 10
    
    pre_factor = 2 * np.pi ** 2 * a0 * e0

    param = ks.electronFF[element]  # parametrized form factors
    fL = r*0  # Lorentzian term
    fG = r*0  # Gaussian term
    for i in range(3):
        fL += param['fa'][i] * scipy.special.k0(2 * np.pi * r * np.sqrt(param['fb'][i]))
        fG += param['fc'][i] / param['fd'][i] * np.exp(-np.pi**2 * r**2 / param['fd'][i])
    fL[0,0] = fL[0,1]
    # / 100 is back cnversion to V  nm^2 from V Angstrom^2
    return pre_factor * (2 * fL + fG) /100 # V-nm^2
```

```
# ------ Input ----- #
element_name = 'Si'
# ------------------ #

pixel_size = 0.01

a_nx = a_ny = int(1/pixel_size)
x,y = np.mgrid[0:a_nx, 0:a_ny] * pixel_size

r = x**2+y**2 
#r[r<pixel_size] = pixel_size/4
atom_potential = potential_1D('Si', r, 0.02)

plt.figure()
plt.title(f'Overlay of direct and log plot of atomic potential of {element_name}')
plt.imshow(np.log(atom_potential), extent=[0,a_nx*pixel_size,a_ny*pixel_size,0])
plt.imshow(atom_potential, extent=[0,a_nx*pixel_size,a_ny*pixel_size,0], alpha =0.4)

plt.xlabel('distance (nm)')
```

Text(0.5, 0, 'distance (nm)')

### Plot full projected atom potential
Now, that we have a quarter of the atom potential, we make the round one, by flipping our dataset around.

```
atom_potential_round = np.zeros([2*a_nx, 2*a_ny])
atom_potential_round[a_nx:,a_ny:] = atom_potential
atom_potential_round[a_nx:,:a_ny] = np.flip(atom_potential, axis=1)
atom_potential_round[:a_nx,a_ny:] = np.flip(atom_potential, axis=0)
atom_potential_round[:a_nx,:a_ny] = np.flip(np.flip(atom_potential, axis=0), axis=1)
plt.figure()
plt.title(f'Log plot of atomic potential of {element_name}')

plt.imshow(np.log(atom_potential_round), extent=[0,2*a_nx*pixel_size,2*a_ny*pixel_size,0])
plt.xlabel('distance (nm)');
```

### Embedd atoms in projected crystals

We place the atom in the corner of a matrix with the same size as the image to be simulated.

With the numpy roll function we now can move this atom wherever we want, but only with pixel precision.

```
size_in_pixel = nx = ny =  512

atom_potential_corner = np.zeros([nx,ny])

atom_potential_corner[0:a_nx, 0:a_ny] = atom_potential
atom_potential_corner[nx-a_nx:,0:a_ny] = np.flip(atom_potential, axis=0)
atom_potential_corner[0:a_nx,ny-a_ny:] = np.flip(atom_potential, axis=1)
atom_potential_corner[nx-a_nx:,ny-a_ny:] = np.flip(np.flip(atom_potential, axis=0), axis=1)


plt.figure()
plt.imshow(np.roll(atom_potential_corner, shift = [50,50], axis = [0,1]))
```

### Projected Potential of Supercell

With a projected base and unit cell we know where to place the projected potentials (in pixels). We use the translational symmetery of a crystal here to multiply the portentails in the projected unitcell to make a supercell.

A more sophisticated program will allow you to place atoms potentials precisly and conveniently for each slice

```
number_of_unit_cells_x = 8
unit_cell_base = np.array([[0.0, 0.0] , [0.5,0.5] ])

potential_unit_cell = np.zeros([nx,ny])
atom_potential_corner = np.zeros([nx,ny])

potential = np.zeros([nx,ny])

atom_potential_corner[0:a_nx, 0:a_ny] = atom_potential
atom_potential_corner[nx-a_nx:,0:a_ny] = np.flip(atom_potential, axis=0)
atom_potential_corner[0:a_nx,ny-a_ny:] = np.flip(atom_potential, axis=1)
atom_potential_corner[nx-a_nx:,ny-a_ny:] = np.flip(np.flip(atom_potential, axis=0), axis=1)

unit_cell_base = np.array(unit_cell_base*nx/8, dtype= int)

for pos in unit_cell_base:
    potential_unit_cell = potential_unit_cell + np.roll(atom_potential_corner, shift = pos, axis = [0,1])
    
for i in range(number_of_unit_cells_x):
    for j in range(number_of_unit_cells_x):
        potential = potential + np.roll(potential_unit_cell, shift = [i*64,j*64], axis = [0,1])
plt.figure()
plt.imshow((potential) )
```

### All together in a function

All the code from above we now collect in a single function

```
def potential_2D(element, nx, ny, n_cell_x, n_cell_y, lattice_parameter, base):
    n_cell_x = int(2**np.log2(n_cell_x))
    n_cell_y = int(2**np.log2(n_cell_y))
    
    pixel_size = lattice_parameter/(nx/n_cell_x)
    
    a_nx = a_ny = int(1/pixel_size)
    x,y = np.mgrid[0:a_nx, 0:a_ny] * pixel_size
    a = int(nx/n_cell_x)
    r = x**2+y**2 
    atom_potential = potential_1D(element, r, 0.02)

    potential = np.zeros([nx,ny])

    atom_potential_corner = np.zeros([nx,ny])
    atom_potential_corner[0:a_nx, 0:a_ny] = atom_potential
    atom_potential_corner[nx-a_nx:,0:a_ny] = np.flip(atom_potential, axis=0)
    atom_potential_corner[0:a_nx,ny-a_ny:] = np.flip(atom_potential, axis=1)
    atom_potential_corner[nx-a_nx:,ny-a_ny:] = np.flip(np.flip(atom_potential, axis=0), axis=1)

    unit_cell_base = np.array(base)*a
    unit_cell_base = np.array(unit_cell_base, dtype= int)
    

    for pos in unit_cell_base:
        potential = potential + np.roll(atom_potential_corner, shift=np.array(pos), axis = [0,1])
    
    for column in range(int(np.log2(n_cell_x))):
        potential = potential + np.roll(potential, shift = 2**column * a, axis = 1)
    for row in range(int(np.log2(n_cell_y))):
        potential = potential + np.roll(potential, shift = 2**row * a, axis = 0)
    
    return potential

size_in_pixel = 512
number_layers = 2
n_cell_x = 8
a = 0.28

potential = potential_2D('Si', size_in_pixel, size_in_pixel, n_cell_x, n_cell_x, a, [[0,0], [0.5,0.5]])
pixel_size = a/(nx/n_cell_x)
plt.figure()
plt.imshow((potential), extent=[0,nx*pixel_size, ny*pixel_size, 0 ])
```

## Step 2: Slice Crystal.

The above crystal is an artificial construct.

Now we make a real crystal. 

>
> For the multislice alogrythm we need to make the slices.
>

We do this here on the based on the unit cell

```
tags = ks.structure_by_name('SrTiO3')
for i in range(len(tags['base'])):
    print(i, tags['elements'][i], tags['base'][i])

corners, balls, atomic_number, bonds = ks.ball_and_stick(tags)

fig = plt.figure()
ax = fig.add_subplot(111, projection='3d')
        
cell = tags['unit_cell']

# Corners and Outline of unit cell
h = (0, 1)
corner_vectors = np.dot(np.array(list(itertools.product(h, h, h))), cell)
trace = [[0, 1], [1, 3], [3, 2], [2, 0], [0, 4], [4, 5], [5, 7], [6, 7], [6, 4], [1, 5], [2, 6], [3, 7]]
corners = []
for s, e in trace:
    corners.append([*zip(corner_vectors[s], corner_vectors[e])])

    for x, y, z in corners:
        ax.plot3D(x, y, z, color='blue')

for i, atom in enumerate(balls):
    ax.scatter(atom[0], atom[1], atom[2],
               color=tuple(ks.jmol_colors[atomic_number[i]-4]),
               alpha=1.0, s=50)
xx, yy = np.meshgrid(range(-1,6), range(-1,6))
z = xx*0+cell[2][2]
ax.plot_surface(xx/10, yy/10, z, alpha=0.5)
ax.plot_surface(xx/10, yy/10, z-cell[2][2]/2, alpha=0.5)
ax.text(0.5, 0., cell[2][2]*.7, "$\Delta z$", color='black')
ax.plot([0.5, 0.5], [0,0],zs=[cell[2][2]/2, cell[2][2]], color='black', linewidth=3)
ax.set_xlim(-0.1, 0.5)
ax.set_ylim(-0.1, 0.5)
ax.set_zlim(-0.1, 0.5);
```

0 Sr [0. 0. 0.]
1 Ti [0.5 0.5 0.5]
2 O [0.5 0.  0.5]
3 O [0.5 0.5 0. ]
4 O [0.  0.5 0.5]

Here we have two equidistant layers that we can read off the z-component of the base 
- one layer with z = 0.0 and 
- one layer with z = 0.5

```
tags = ks.structure_by_name('SrTiO3')
lattice_parameter = tags['unit_cell'][0][0]
pixel_size = lattice_parameter/(nx/n_cell_x)

positions = np.dot(tags['base'], tags['unit_cell'])  # in pixel
for i in range(len(tags['base'])):
    print(i, tags['elements'][i], positions[i]/ pixel_size)
layers = {}
layers[0] ={0:{'element': 'Sr', 'base': [tags['base'][0, 0:2]]}, 
            1:{'element': 'O',  'base': [tags['base'][3, 0:2]]}}
layers[1] ={0:{'element': 'Ti', 'base': [tags['base'][1, 0:2]]}, 
            1:{'element': 'O',  'base': tags['base'][[2,4], 0:2]}} 
print()
print(layers)
```

0 Sr [0. 0. 0.]
1 Ti [32. 32. 32.]
2 O [32.  0. 32.]
3 O [32. 32.  0.]
4 O [ 0. 32. 32.]

{0: {0: {'element': 'Sr', 'base': [array([0., 0.])]}, 1: {'element': 'O', 'base': [array([0.5, 0.5])]}}, 1: {0: {'element': 'Ti', 'base': [array([0.5, 0.5])]}, 1: {'element': 'O', 'base': array([[0.5, 0. ],
       [0. , 0.5]])}}}

Make slice

```
size_in_pixel = nx = ny = 512
n_cell_x = 8
a = tags['unit_cell'][0,0]

potential = potential_2D('Si', nx, nx, n_cell_x, n_cell_x, a, [[0,0], [0.5,0.5]])
pixel_size = a/(nx/n_cell_x)

image_extent = [0, size_in_pixel*pixel_size, size_in_pixel*pixel_size,0]
slice_potentials = np.zeros([2,512,512])
for layer in layers:
    for atom in layers[layer]:
        elem = layers[layer][atom]['element']
        print(elem)
        pos = layers[layer][atom]['base']
        slice_potentials[layer] += potential_2D(elem, nx, nx, n_cell_x, n_cell_x, a, pos)
plt.figure()
#plt.imshow(layer_potentials.sum(axis=0))
print(slice_potentials.max())
plt.imshow(slice_potentials[0], extent = image_extent)
plt.xlabel('distance (nm)')
```

Sr
O
Ti
O

67.48663942120787

Text(0.5, 0, 'distance (nm)')

## Step 3: Transmission Function for Each Slice 

The slice acts like a **Very Thin Specimen** in the ``weak phase approximation``.
In that approximation, the sample causes only a phase change to the incident plane wave.

To retrieve the exit wave of that slice we just multiply the transmission function $t(\vec{x})$ with the plane wave $\exp (2\pi i k_z z)$

$$ \Psi_t(\vec{x}) = t(\vec{x}) \exp \left(2 \pi i k_z z \right) \approx t(\vec{x})  $$

The specimen transmission function depends on the projected potential $v_z(\vec{x})$ and the interaction parameter $\sigma$:
$$t(\vec{x}) =  \exp \left( i \sigma v_z(\vec{x})\right)$$

with the interaction parameter $\sigma$:
$$ 
\sigma = \frac{2 \pi}{\lambda V} \left(  \frac{m_0 c^2 + eV}{2m_0c^2+eV} \right) = \frac{2 \pi m  e_0 \lambda}{h^2}
$$
with $ m = \gamma m_0$ and $eV$ the incident electron energy.

```
def interaction_parameter(acceleration_voltage):
    """Calculates interaction parameter sigma
    
    Parameter
    ---------
    acceleration_voltage: float
        acceleration voltage in volt
    
    Returns
    -------
    interaction parameter: float
        interaction parameter (dimensionless)
    """
    V = acceleration_voltage # in eV
    E0 = 510998.95 #  m_0 c^2 in eV
    
    wavelength = ks.get_wavelength(acceleration_voltage)
    E = acceleration_voltage
    
    return 2*np.pi/ (wavelength * E)  *(E0 + E)/(2*E0+E)


potential = np.array(slice_potentials, dtype=complex)

def get_transmission(sigma, potential):
    
    t = np.exp(1j*sigma* potential)
    return t
    
acceleration_voltage = 200000

sigma = interaction_parameter(acceleration_voltage)
transmission = get_transmission(sigma, potential)

plt.figure()
plt.imshow(transmission[1].imag, extent = image_extent)
plt.xlabel('distance (nm)')
```

Text(0.5, 0, 'distance (nm)')

## Step 4: Propagator
The Fresnel propagator $p$ propagates the wave through the vacuum of the layers between the (flat) atom potentials.
$$
p(x,y, \Delta z) = \mathcal{F} P(k_x, k_y, \Delta z)
$$
Mathematically, this propagator function has to be  convoluted with the wave, which is a multiplication in Fourier space $\mathcal{F}$.

$$
P(k,\Delta z) = \exp(-i\pi \lambda k^2 \Delta z)
$$

The Fourier space is limited in reciprocal vector to avoid aliasing. We realize that with  an aperture function.

Here we assume a cubic crystal and equidistant layers, but that of course is not always true.

```
lattice_parameter = tags['unit_cell'][0,0]
field_of_view = 8*lattice_parameter
size_in_pixel = 512
number_layers = 2
delta_z = [tags['unit_cell'][2,2]/number_layers, tags['unit_cell'][2,2]/number_layers]
print(delta_z)
wavelength = ks.get_wavelength(400000)
bandwidth_factor = 2/3   # Antialiasing bandwidth limit factor

def get_propagator(size_in_pixel, delta_z, number_layers, wavelength, field_of_view, bandwidth_factor, verbose=True):
    
    k2max = size_in_pixel/field_of_view/2. * bandwidth_factor 
    print(k2max)
    if verbose:
        print(f"Bandwidth limited to a real space resolution of {1.0/k2max*1000} pm")
        print(f"   (= {wavelength*k2max*1000.0:.2f} mrad)  for symmetrical anti-aliasing.")
    k2max = k2max*k2max;

    kx,ky = np.mgrid[-size_in_pixel/2:size_in_pixel/2, -size_in_pixel/2:size_in_pixel/2]/field_of_view
    k_square = kx**2+ky**2
    k_square[k_square>k2max]=0 # bandwidth limiting
    
    if verbose:
        temp = np.zeros([size_in_pixel,size_in_pixel]) 
        temp[k_square>0] = 1
        print(f"Number of symmetrical non-aliasing beams = {temp.sum():.0f}")
        
    propagator = np.zeros([number_layers, size_in_pixel, size_in_pixel], dtype=complex)
    for i in range(number_layers):
        propagator[i] = np.exp(-1j*np.pi*wavelength*k_square*delta_z[i])
    
    return propagator

propagator = get_propagator(size_in_pixel, delta_z, number_layers, wavelength, field_of_view, 
                             bandwidth_factor, verbose=True)

recip_FOV = size_in_pixel/field_of_view/2.
reciprocal_extent = [-recip_FOV,recip_FOV,recip_FOV,-recip_FOV]
layer = 0
fig, ax = plt.subplots(1, 2, figsize=(8, 4), sharex=True, sharey=True)
fig.suptitle(f"propagator of delta z = {delta_z[layer]:.3f} nm")
ax[0].set_title(f"real part")
ax[0].imshow(propagator[0].real,extent=reciprocal_extent)
ax[0].set_xlabel('frequency (1/nm)')
ax[1].set_title(f"imaginary part")
ax[1].set_xlabel('frequency (1/nm)')
ax[1].imshow(propagator[0].imag,extent=reciprocal_extent)
```

[0.1952634, 0.1952634]
54.62706614074458
Bandwidth limited to a real space resolution of 18.30594375 pm
   (= 89.80 mrad)  for symmetrical anti-aliasing.
Number of symmetrical non-aliasing beams = 91528

## Step 5: Incident Wave
That will be easy, in plane wave illumination all points have the same amplitude (here: 1) and phase (here: 0). We express that plane wave as a complex array.

A titled plane would be a little more complicated.

```
# Tilt not implemented yet
plane_wave = np.ones([nx,ny], dtype=complex)
```

## Step 6: Multislice Loop

Combining the transmission function $t$ and the Frensel propagator $p$ we get
for each slice:
$$
\Psi(x,y,z+\Delta z) = p(x,y,\Delta z) \otimes \left[t(x,y,z)\Psi(x,y,z) \right] + \mathcal{O}(\Delta z^2)
$$

or an expression that bettere relfects the iterative nature of this equation for starting layer n :

$$
\Psi_{n+1}(x,y,) = p_n(x,y,\Delta z) \otimes \left[t_n(x,y,z)\Psi_n(x,y,z) \right] + \mathcal{O}(\Delta z^2)
$$

Again the convolution $\otimes$ will be done as a multiplication in Fourier space.

```
# ------Input------------- #
number_of_unit_cell_z = 8 # this will give us the thickness
# ------------------------ #    

def multi_slice(wave, number_of_unit_cell_z, acceleration_voltage, transmission, propagator):
    """Multislice Calculation
    
    One the array wave will be changed
    """
    sigma = interaction_parameter(acceleration_voltage)
    for i in range(number_of_unit_cell_z):
        for layer in range(number_layers): 
            wave = wave * transmission[layer] # transmission  - real space
            wave = np.fft.fft2(wave)
            wave = wave * propagator[layer]  # propagation; propagator is defined in reciprocal space
            wave = np.fft.ifft2(wave) #back to real space
    return wave

plane_wave = np.ones([size_in_pixel,size_in_pixel], dtype=complex)
exit_wave = multi_slice(plane_wave, number_of_unit_cell_z, acceleration_voltage, transmission, propagator)
    
print(f"simulated {tags['crystal_name']} for thickness {number_of_unit_cell_z*tags['unit_cell'][0,0]:.3f} nm")

wave = np.fft.fft2(exit_wave)
intensity = np.abs(np.fft.fftshift(np.fft.ifft2(wave*wave)))

plt.figure()
plt.title('intensity of exit wave')
plt.imshow(intensity, extent = image_extent)
plt.xlabel('distance (nm)');
```

simulated SrTiO3 for thickness 3.124 nm

## Diffraction Pattern

according to [J. M. Cowley and A. F. Moodie](https://doi.org/10.1107/S0365110X57002194), the diffraction pattern $U(u,v)$ is the Fourier transform of the exit wave function in the far-field (diffraction plane): 

$$
U(u,v) = \mathcal{F} \left( \exp(i*\varphi(x,y)) \right)
$$

where $\varphi$ is the exit wave of the crystal.

```
additional_layers = 20
diffraction_pattern = np.fft.fftshift(np.fft.fft2(np.exp(1j*exit_wave)))
diffraction_pattern[256,256] = 0

# adding a multislice calculation
exit_wave2 = multi_slice(exit_wave, additional_layers, acceleration_voltage, transmission, propagator)
diffraction_pattern2 = np.fft.fftshift(np.fft.fft2(np.exp(1j*exit_wave2)))
diffraction_pattern2[256,256] = 0

fig, ax = plt.subplots(1, 2, figsize=(8, 4), sharex=True, sharey=True)
fig.suptitle(f"simulated diffraction patterns of {tags['crystal_name']}")
ax[0].set_title(f"thickness {number_of_unit_cell_z*tags['unit_cell'][0,0]:.3f} nm")
ax[0].imshow(np.abs(diffraction_pattern), extent=reciprocal_extent)
ax[0].set_xlabel('spatial frequency (1/nm)')
ax[1].set_title(f"thickness {(number_of_unit_cell_z+additional_layers)*tags['unit_cell'][0,0]:.3f} nm")
ax[1].imshow(np.abs(diffraction_pattern2), extent=reciprocal_extent)
ax[1].set_xlabel('spatial frequency (1/nm)')
ax[0].scatter(0,0, color='white')
ax[1].scatter(0,0, color='white')

ax[1].set_aspect('equal')
ax[1].set_xlim(-20,20)
ax[1].set_ylim(-20,20)
```

(-20.0, 20.0)

## Summary

The multislice algrithm allows to calculate all teh dynamic diffraction effects we need. 

More sophisticated program allowmore flexibility and include frozen phonon calculatins and differ
