Repository: gduscher/MSE672-Introduction-to-TEM

# MSE672: Introduction to TEM
MSE672: Course of the MSE Department at The University of Tennessee in the Spring Semester 2021

by Gerd Duscher,

File: Diffraction/CH2-04-Structure_Factors.ipynb
<font size = "5"> **Chapter 2: [Diffraction](CH2_00-Diffraction.ipynb)** </font>

<hr style="height:1px;border-top:4px solid #FF8200" />

# Structure Factors
[Download](https://raw.githubusercontent.com/gduscher/MSE672-Introduction-to-TEM//main/Diffraction/CH2_04-Structure_Factors.ipynb)
 
[![Open In Colab](https://colab.research.google.com/assets/colab-badge.svg)](
    https://colab.research.google.com/github/gduscher/MSE672-Introduction-to-TEM/blob/main/Diffraction/CH2_04-Structure_Factors.ipynb)



part of 

<font size = "5"> **[MSE672:  Introduction to Transmission Electron Microscopy](../_MSE672_Intro_TEM.ipynb)**</font>

by Gerd Duscher, Spring 2021

Microscopy Facilities<br>
Joint Institute of Advanced Materials<br>
Materials Science & Engineering<br>
The University of Tennessee, Knoxville

Background and methods to analysis and quantification of data acquired with transmission electron microscopes.

## Load relevant python packages
### Check Installed Packages

```
import sys
from pkg_resources import get_distribution, DistributionNotFound

def test_package(package_name):
    """Test if package exists and returns version or -1"""
    try:
        version = get_distribution(package_name).version
    except (DistributionNotFound, ImportError) as err:
        version = '-1'
    return version

# Colab setup ------------------
if 'google.colab' in sys.modules:
    !pip install pyTEMlib -q
# pyTEMlib setup ------------------
else:
    if test_package('pyTEMlib') < '0.2021.1.9':
        print('installing pyTEMlib')
        !{sys.executable} -m pip install  --upgrade pyTEMlib -q
# ------------------------------
print('done')
```

### Load the plotting and figure packages
Import the python packages that we will use:

Beside the basic numerical (numpy) and plotting (pylab of matplotlib) libraries,
* three dimensional plotting
and some libraries from the book
* kinematic scattering library.

```
import sys
if 'google.colab' in sys.modules:
    %pylab --no-import-all inline
else:
    %pylab --no-import-all notebook
    
# 3D plotting package 
from mpl_toolkits.mplot3d import Axes3D # 3D plotting

# additional package 
import  itertools 
import scipy.constants as const

# Import libraries from the book
import pyTEMlib
import pyTEMlib.KinsCat as ks         # Kinematic sCattering Library
                             # with Atomic form factors from Kirklands book
    
# it is a good idea to show the version numbers at this point for archiving reasons.
print('pyTEM version: ',pyTEMlib.__version__)
```

Populating the interactive namespace from numpy and matplotlib
pyTEM version:  0.2021.01.09


## Define  Crystal

Here we define silicon but you can use any other structure you like.

```
#Initialize the dictionary with all the input
tags = ks.structure_by_name('silicon')
print(tags['elements'])
print(tags['base'])

#Reciprocal Lattice 
# We use the linear algebra package of numpy to invert the unit_cell "matrix"
reciprocal_unit_cell = np.linalg.inv(tags['unit_cell']).T # transposed of inverted unit_cell
```

['Si']
['Si', 'Si', 'Si', 'Si', 'Si', 'Si', 'Si', 'Si']
[(0.0, 0.0, 0.0), (0.5, 0.0, 0.5), (0.5, 0.5, 0.0), (0.0, 0.5, 0.5), [0.25, 0.25, 0.25], [0.75, 0.25, 0.75], [0.75, 0.75, 0.25], [0.25, 0.75, 0.75]]

### Reciprocal Lattice

Check out [Basic Crystallography](CH2-Basic_Crystallography.ipynb) notebook for more details on this.

```
#Reciprocal Lattice 
# We use the linear algebra package of numpy to invert the unit_cell "matrix"
reciprocal_lattice = np.linalg.inv(tags['unit_cell']).T # transposed of inverted unit_cell

print('reciprocal lattice\n',np.round(reciprocal_lattice,3))
```

reciprocal lattice
 [[1.764 0.    0.   ]
 [0.    1.764 0.   ]
 [0.    0.    1.764]]

### 2D Plot of Unit Cell in Reciprocal Space

```

fig = plt.figure()
ax = fig.add_subplot(111)
ax.scatter(reciprocal_lattice[:,0], reciprocal_lattice[:,2], c='red', s=100)
plt.xlabel('h')
plt.ylabel('l')
ax.axis('equal');
```

### 3D Plot of Miller Indices

```
hkl_max = 4
h  = np.linspace(-hkl_max,hkl_max,2*hkl_max+1)  # all evaluated single Miller Indices
hkl  = np.array(list(itertools.product(h,h,h) )) # all evaluated Miller indices

# Plot 2D
fig = plt.figure()
ax = fig.add_subplot(111, projection='3d')
ax.scatter(hkl[:,0], hkl[:,2], hkl[:,1], c='red', s=10)
plt.xlabel('h')
plt.ylabel('l')
fig.gca().set_zlabel('k')
#ax.set_aspect('equal')
```

Text(0.5, 0, 'k')

## Reciprocal Space and Miller Indices

For a reciprocal cubic  unit cell with lattice parameter $b = \frac{1}{a}$:

$$	
\vec{g}_{hkl} = \begin{pmatrix}h\\k\\l\end{pmatrix}  \cdot	\begin{pmatrix}b&0&0\\0&b&0\\0&0&b\end{pmatrix} 
$$			

Or more general
			
$$			
\vec{g}_{hkl} = \begin{pmatrix}h\\k\\l\end{pmatrix} \cdot 	\begin{pmatrix}b_{1,1}&b_{1,2}&b_{1,3}\\b_{2,1}&b_{2,2}&b_{2,3}\\b_{3,1}&b_{3,2}&b_{3,3}\end{pmatrix} 
$$


The matrix is of course the reciprocal unit cell or the inverse of the structure matrix.

Therefore, we get any reciprocal lattice vector with the dot product of its Miller indices and the reciprocal lattice matrix.




Spacing of planes with Miller Indices $hkl$
$$			\begin{align*}
			|\vec{g}_{hkl}|& = \frac{1}{d}\\
			d &= \frac{1}{|\vec{g}_{hkl}|}
			\end{align*}$$
			
The length of a vector is called its **norm**.


Be careful there are two different notations for the reciprocal lattice vectors:
- materials science 
- physics

The notations are different in a factor $2\pi$.  The introduction of  $2\pi$ in physics allows to take care of the $n$ more naturally.

In the materials science notation the reciprocal lattice points are directly associated with the Bragg reflections in your diffraction pattern. <br>
(OK,s we are too lacy to keep track of $2\pi$)

### All Possible Reflections

Are then given by the all permutations of the Miller indices and the reiprocal unit cell matrix.

All considered Miller indices are then produced with the itertool package of python.

```

hkl_max = 9#  maximum allowed Miller index

h  = np.linspace(-hkl_max,hkl_max,2*hkl_max+1)   # all evaluated single Miller Indices
hkl  = np.array(list(itertools.product(h,h,h) )) # all evaluated Miller indices
g_hkl = np.dot(hkl,reciprocal_unit_cell)               # all evaluated reciprocal lattice points

print(g_hkl.shape, hkl.shape)

fig = plt.figure()
ax = fig.add_subplot(111, projection='3d')
ax.scatter(g_hkl[:,0], g_hkl[:,2], g_hkl[:,1], c='red', s=10)
plt.xlabel('u')
plt.ylabel('v')
fig.gca().set_zlabel('w')
```

(6859, 3) (6859, 3)

Text(0.5, 0, 'w')

### Atomic form factor

If we look at the scattering power of a single atom that deflects an electron:
    
![Ewald Sphere](images/scattering_single_atom.jpg)

See [Atomic Form Factor](Atomic_Form_Factor.ipynb) for details

## Calculate Structure Factors 

To extend the single atom view of the atomic form factor $f(\theta$)  to a crystal, we change to the structure factor $F(\theta)$. The structure factor  $F(\theta)$ is a measure
of the amplitude scattered by a unit cell of a crystal
structure. 

Because $F(\theta)$ is an amplitude like  $f(\theta)$, it also
has dimensions of length.We can define  $F(\theta)$ as: 
$$ F_{hkl}(\theta) = \sum_{j=1}^{\inf} f_i(\theta) \mathrm{e}^{[-2 \pi i (h x_j+k y_j + l z_j)]} 
$$

The sum is over all the $i$ atoms in the unit cell (with
atomic coordinates $x_i, y_i, z_i$ 

The structure factors $f_i(\theta)$ are multiplied by a phase factor (the exponential function).
The phase factor takes account of the difference in phase
between waves scattered from atoms on different but
parallel atomic planes with the same Miller indices$ (hkl)$.

The scattering angle $\theta$  is the angle between the angle between the incident
and scattered electron beams.


Please identify all the variables in line 10 below. Please note that we only do a finite number of hkl

```
# Calculate Structure Factors

structure_factors = []

base = np.dot(tags['base'],tags['unit_cell'])  # transformation from relative to Carthesian coordinates
for j  in range(len(g_hkl)):
    F = 0
    for b in range(len(base)):
        f = ks.feq(tags['elements'][b],np.linalg.norm(np.dot(g_hkl[j], reciprocal_lattice))) # Atomic form factor for element and momentum change (g vector)
        F += f * np.exp(-2*np.pi*1j*(g_hkl[j]*base[b]).sum())        
    structure_factors.append(F)
F = structure_factors = np.array(structure_factors)
```

### All Allowed Reflections

The structure factor determines whether a reflection is allowed or not.

If the structure factor is zero, the reflection is called forbidden.

```
# Allowed reflections have a non zero structure factor F (with a  bit of numerical error)
allowed = np.absolute(structure_factors) > 0.001

print(f' Of the evaluated {hkl.shape[0]} Miller indices {allowed.sum()} are allowed. ')

distances = np.linalg.norm(g_hkl, axis = 1)
# We select now all the 
zero = distances == 0.
allowed = np.logical_and(allowed,np.logical_not(zero))

F = F[allowed]
g_hkl = g_hkl[allowed]
hkl = hkl[allowed]
distances = distances[allowed]
```

 Of the evaluated 6859 Miller indices 1365 are allowed.

### Families of reflections

reflections with the same length of reciprocal lattice vector are called families

```
sorted_allowed = np.argsort(distances)

distances = distances[sorted_allowed]
hkl = hkl[sorted_allowed]
F = F[sorted_allowed]

# How many have unique distances and what is their muliplicity

unique, indices  = np.unique(distances, return_index=True)

print(f' Of the {allowed.sum()} allowed Bragg reflections there are {len(unique)} families of reflections.')
```

 Of the 1364 allowed Bragg reflections there are 47 families of reflections.

### Intensities and Multiplicities

```
multiplicitity = np.roll(indices,-1)-indices
intensity = np.absolute(F[indices]**2*multiplicitity)
print('\n index \t     hkl \t 1/d [1/nm]     d [pm] \t  F \t multip. intensity' )
family = []
for j in range(len(unique)-1):
    i = indices[j]    
    i2 = indices[j+1]   
    family.append(hkl[i+np.argmax(hkl[i:i2].sum(axis=1))])
    print(f'{i:3g}\t {family[j]} \t  {distances[i]:.2f}  \t {1/distances[i]*1000:.0f} \t {np.absolute(F[i]):.2f}, \t  {indices[j+1]-indices[j]:3g} \t {intensity[j]:.2f}')
```


 index 	     hkl 	 1/d [1/nm]     d [pm] 	  F 	 multip. intensity
  0	 [1. 1. 1.] 	  3.06  	 327 	 10.05, 	    8 	 808.52
  8	 [0. 2. 2.] 	  4.99  	 200 	 7.10, 	   12 	 605.58
 20	 [3. 1. 1.] 	  5.85  	 171 	 4.02, 	   24 	 387.33
 44	 [0. 0. 4.] 	  7.06  	 142 	 4.39, 	    6 	 115.65
 50	 [3. 1. 3.] 	  7.69  	 130 	 2.75, 	   24 	 182.13
 74	 [2. 2. 4.] 	  8.64  	 116 	 3.30, 	   24 	 260.59
 98	 [1. 5. 1.] 	  9.17  	 109 	 2.14, 	   24 	 109.40
122	 [3. 3. 3.] 	  9.17  	 109 	 2.14, 	    8 	 36.47
130	 [0. 4. 4.] 	  9.98  	 100 	 2.65, 	   12 	 84.35
142	 [3. 5. 1.] 	  10.44  	 96 	 1.75, 	   48 	 146.49
190	 [0. 2. 6.] 	  11.16  	 90 	 2.22, 	   24 	 118.13
214	 [3. 5. 3.] 	  11.57  	 86 	 1.48, 	   24 	 52.43
238	 [4. 4. 4.] 	  12.22  	 82 	 1.91, 	    8 	 29.07
246	 [5. 5. 1.] 	  12.60  	 79 	 1.28, 	   48 	 78.66
294	 [6. 2. 4.] 	  13.20  	 76 	 1.67, 	   48 	 133.86
342	 [5. 5. 3.] 	  13.55  	 74 	 1.13, 	   72 	 91.64
414	 [0. 8. 0.] 	  14.11  	 71 	 1.48, 	    6 	 13.23
420	 [3. 7. 3.] 	  14.44  	 69 	 1.01, 	   24 	 24.37
444	 [2. 2. 8.] 	  14.97  	 67 	 1.34, 	    8 	 14.27
452	 [8. 2. 2.] 	  14.97  	 67 	 1.34, 	   28 	 49.95
480	 [5. 5. 5.] 	  15.28  	 65 	 0.91, 	   56 	 46.38
536	 [0. 8. 4.] 	  15.78  	 63 	 1.21, 	   24 	 35.32
560	 [7. 5. 3.] 	  16.07  	 62 	 0.83, 	   72 	 49.50
632	 [6. 6. 4.] 	  16.55  	 60 	 1.11, 	   24 	 29.61
656	 [3. 9. 1.] 	  16.83  	 59 	 0.76, 	   48 	 27.82
704	 [4. 8. 4.] 	  17.29  	 58 	 1.02, 	   24 	 25.16
728	 [7. 5. 5.] 	  17.55  	 57 	 0.70, 	   72 	 35.62
800	 [2. 8. 6.] 	  17.99  	 56 	 0.95, 	   48 	 43.28
848	 [3. 7. 7.] 	  18.25  	 55 	 0.65, 	   72 	 30.75
920	 [5. 3. 9.] 	  18.92  	 53 	 0.61, 	   48 	 17.88
968	 [7. 7. 5.] 	  19.57  	 51 	 0.57, 	   24 	 7.86
992	 [0. 8. 8.] 	  19.96  	 50 	 0.78, 	   12 	 7.28
1004	 [5. 5. 9.] 	  20.19  	 50 	 0.54, 	   72 	 20.89
1076	 [8. 6. 6.] 	  20.57  	 49 	 0.73, 	   16 	 8.64
1092	 [6. 6. 8.] 	  20.57  	 49 	 0.73, 	    8 	 4.32
1100	 [9. 7. 3.] 	  20.80  	 48 	 0.51, 	   48 	 12.43
1148	 [8. 8. 4.] 	  21.17  	 47 	 0.70, 	   24 	 11.61
1172	 [7. 7. 7.] 	  21.39  	 47 	 0.48, 	    8 	 1.86
1180	 [7. 5. 9.] 	  21.96  	 46 	 0.46, 	   32 	 6.72
1212	 [7. 9. 5.] 	  21.96  	 46 	 0.46, 	   16 	 3.36
1228	 [9. 1. 9.] 	  22.52  	 44 	 0.44, 	   24 	 4.57
1252	 [9. 9. 3.] 	  23.07  	 43 	 0.42, 	   24 	 4.17
1276	 [7. 7. 9.] 	  23.60  	 42 	 0.40, 	   24 	 3.81
1300	 [5. 9. 9.] 	  24.13  	 41 	 0.38, 	   24 	 3.51
1324	 [8. 8. 8.] 	  24.45  	 41 	 0.53, 	    8 	 2.22
1332	 [9. 7. 9.] 	  25.63  	 39 	 0.34, 	   24 	 2.78

## Allowed reflections for Silicon:   
$\ \ |F_{hkl}|^2 =  \begin{cases} (  h , k , l \ \ \mbox{ all odd} &\\
                    (  h ,| k , l \ \  \mbox{all even}& \mbox{and}\ \ h+k+l = 4n\end{cases}$ 

Check above allowed reflections whether this condition is met for the zero order Laue zone.


Please note that the forbidden and alowed reflections are directly a property of the structure factor.

## Diffraction with Parallel Illumination 

Polycrystalline Sample  |Single Crystalline Sample
:---------:|:-----------------:
ring pattern |spot pattern
depends on $F(\theta)$ | depends on $F(\theta)$ 
		| depends on excitation error $s$

## Ring Pattern
<img src="images/CL375.jpg" alt="Bragg's Law" width="300" >
<img src="images/ProfileOfCL375.jpg" alt="Bragg's Law" width="300" >

**Ring Pattern:**
- The profile of a ring diffraction pattern (of a polycrystalline sample) is very close to what a you are used from X-ray diffraction.
- The x-axis is directly the magnitude of the $|\vec{g}| = 1/d$ of a hkl plane set.
	
- The intensity of a Bragg reflection is directly related to the square of the structure factor $I = F^2(\theta)$
	
- The intensity of a ring is directly related to the multiplicity of the family of planes. 


**Ring Pattern Problem:**
-  Where is the center of the ring pattern
- Integration over all angles (spherical coordinates)
- Indexing of pattern is analog to x-ray diffraction. 

The Ring Diffraction Pattern are completely defined by the Structure Factor

```
from matplotlib import patches
fig, ax = plt.subplots()
plt.scatter(0,0);
img = np.zeros((1024,1024))
extent = np.array([-1,1,-1,1])*np.max(unique)
plt.imshow(img, extent = extent)

for radius in unique:   
    circle = patches.Circle((0,0), radius*2, color='r', fill= False, alpha = 0.3)#, **kwargs)
    ax.add_artist(circle);
```

## Conclusion
The scattering geometry provides all the tools to determine which reciprocal lattice points are possible and which of them are allowed.

Next we need to transfer out knowledge into a  diffraction pattern.

## Navigation

- <font size = "3">  **Back Chapter 1: [Basic Crystallography](CH2_03-Basic_Crystallography.ipynb)** </font>
- <font size = "3">  **Next: [Analyzing Ring Diffraction Pattern](CH2_05-Diffraction_Rings.ipynb)** </font>
- <font size = "3">  **Chapter 2: [Diffraction](CH2_00-_Diffraction.ipynb)** </font>
- <font size = "3">  **List of Content: [Front](../_MSE672_Intro_TEM.ipynb)** </font>

```

```

File: Diffraction/CH2-Introduction.ipynb
<font size = "5"> **Chapter 2: [Diffraction](Ch2-Diffraction.ipynb)** </font>


<hr style="height:1px;border-top:4px solid #FF8200" />



# Introduction 

part of 


<font size = "5"> **[Analysis of Transmission Electron Microscope Data](_Analysis_of_Transmission_Electron_Microscope_Data.ipynb)**</font>


by Gerd Duscher, 2019

Microscopy Facilities<br>
Joint Institute of Advanced Materials<br>
The University of Tennessee, Knoxville

Model based analysis and quantification of data acquired with transmission electron microscopes

## Basics

- Diffraction is the direct result of the interaction (with or without
energy transfer) of electrons and matter.
- Kinematic diffraction theory describes only the Bragg angles (the position of the Bragg reflections) but not the intensity in a real
diffraction pattern.
- Dynamic theory is responsible for the intensity variation of the Bragg reflections

## Diffraction and Imaging

- To achieve an image from a diffraction pattern only a **Fourier Transformation** of parts of the diffraction pattern is needed.
- Any image in a TEM can be described as **Fourier Filtering**, because we select the beams that form the images. The knowledge of which and how many diffracted beams contribute to the image formation is crucial.
- Because the intensity of selected diffracted beams is necessary to calculate image intensities, dynamic diffraction theory is necessary.
- Understanding difraction theory of electrons is at the core of the analysis of TEM data.

## Diffraction and Scattering

Electrons can be viewed as particles and/or as waves.

### Particle-wave dualism:

 <table style="width:80%">
  <tr>
    <th>Scattering</th>
    <th>$\leftrightarrow$</th>
    <th>Diffraction</th>
  </tr>
  <tr>
    <td>Particle picture</td>
    <td>$\leftrightarrow$</td>
    <td>Wave picture</td>
  </tr>
 
</table>

## Interaction of Common Particles with Matter

We generally use electron, photons, and neutrons for diffraction/scattering
experiments.

These particles interact with differently with matter:

 <table style="width:80%">
 
  <tr>
    <td>X-rays</td>
    <td>$\leftrightarrow$</td>
    <td>electron density</td>
  </tr>
  <tr>
    <td>neutrons</td>
    <td>$\leftrightarrow$</td>
    <td>mass of nucleus</td>
  </tr>
  <tr>
    <td>neutrons</td>
    <td>$\leftrightarrow$</td>
    <td>magnetic moment</td>
  </tr>
  <tr>
    <td>electrons</td>
    <td>$\leftrightarrow$</td>
    <td>screened charge of nucleus</td>
  </tr>
 
</table> 

We will deal with the nature of electrons more closely in [this notebook](CH2-Electron.ipynb)

## Dynamic and Kinematic Theory

- Kinematic Theory is based on a single scattering event per electron
- Kinematic theory is used in neutron and X-ray diffraction almost exclusively.


- Dynamic theory incorporates multi-scattering events.
- Dynamic theory results in **Rocking Curves** of intensities of difracted beams with sample thickness.
- Dynamic theory can analytically be solved only for the two beam case, strangely the basis for conventional TEM.

## Kinematic Diffraction Theory Buzz Words

The following terms will be important in Kinematic Theory:

 <table style="width:80%">
 
  <tr>
    <td>f</td>
    <td> atomic scattering factor</td>
    <td>scattering strength of an atom </td>
        
  </tr>
  <tr>
    <td>F</td>
    <td>form factor</td>
      <td>combination of symmetrry and atomic scattering factor</td>
  </tr>
    <tr>
    <td></td>
    <td>forbidden reflection</td>
      <td>a direct result of the form factor</td>
  </tr>
  <tr>
    <td>$\sigma$</td>
    <td>cross-section</td>
      <td>scattering probability expressed as an effective area </td>
  </tr>
  <tr>
    <td>$\frac{\partial \sigma}{\partial \Omega}$</td>
    <td>cross-section</td>
    <td> scattering probability in a solid angle </td>
  </tr>
  <tr>
    <td>$\lambda$</td>
    <td>mean free path</td>
    <td> scattering probability expressed as a path-length between two scattering events</td>
  </tr> 
</table> 

We will start discussiong this terms in the [Atomic Form Factor](Ch2-Atomic_Form_Factor.ipynb) and following notebooks

# Navigation
## Back: [Introduction](CH2-Introduction)
## Next: [Electron](CH2-Electron.ipynb)
## Chapter 2: [Diffraction](CH2_Diffraction.ipynb)
## List of Content: [Front](_Analysis_of_Scanning_Electron_Microscope_Data.ipynb)

```

```

File: Diffraction/CH2-Relrod.ipynb
<font size = "5"> **Chapter 2: [Diffraction](Ch2-Diffraction.ipynb)** </font>


<hr style="height:1px;border-top:4px solid #FF8200" />


# Relrod - Sample Geometry and Excitation Error

part of 


<font size = "5"> **[Analysis of Transmission Electron Microscope Data](_Analysis_of_Transmission_Electron_Microscope_Data.ipynb)**</font>


by Gerd Duscher, 2020

Microscopy Facilities<br>
Joint Institute of Advanced Materials<br>
The University of Tennessee, Knoxville

Model based analysis and quantification of data acquired with transmission electron microscopes

We first **load the usual libraries**:

```
%pylab --no-import-all notebook 

from mpl_toolkits.mplot3d import Axes3D  # 3D plotting
```

Populating the interactive namespace from numpy and matplotlib

## Goals
Here we want to invesitate the influence of sample shape onto the diffraction pattern.

Generally, we have to consider the sample to be a thin disk-like shape, which in reciprocal space that is a rod-like shape.

It is this rod, together with dynamic scattering, that makes diffraction spots with excitation error possible.

In the following, we perform Fourier Transforms on disks with different ratios of height to radius.

## Make a disk shaped sample

Please, change ``width`` and ``height`` to see the effect in the Fourier Transform

```
radius = 50

height= 8

data = np.zeros([100,100,100])

x, y = np.mgrid[-data.shape[0]/2:data.shape[0]/2,-data.shape[1]/2:data.shape[1]/2]

data[x**2+y**2<radius**2, int(data.shape[2]/2-height/2): int(data.shape[2]/2+1+height/2)  ] = 1
X, Y, Z = np.where(data>0)
```

## Perform Fourier transform

```
r_data = np.fft.fftshift(np.fft.fftn(np.fft.fftshift(data)))

r_data = np.log(1+np.abs(r_data))
r_data[r_data<r_data.max()*.8] = 0
r_data[r_data>0]=1

Xf, Yf, Zf = np.where(r_data>0)
```

## Plot Data Fast

```
fig = plt.figure()
ax = fig.add_subplot(111, projection='3d')

# Plot the surface
ax.scatter(X, Y, Z, color='r', label='real space')
ax.scatter(Xf, Yf, Zf, color='b', label='reciprocal space')

ax.set_xlim(0,data.shape[0])
ax.set_ylim(0,data.shape[1])
ax.set_zlim(0,data.shape[2]);
```

## Slow Plotting Routine

```
fig = plt.figure()
ax = fig.add_subplot(111, projection='3d')

# Plot the surface
ax.voxels(r_data, color='b')
ax.voxels(data, color='r')

ax.set_xlim(0,data.shape[0])
ax.set_ylim(0,data.shape[1])
ax.set_zlim(0,data.shape[2]);
```

(0.0, 100.0)

```

```

File: Diffraction/CH2_00-Diffraction.ipynb
<font size = "5"> **Chapter 2: [Diffraction](CH2_00-Diffraction.ipynb)** </font>


<hr style="height:1px;border-top:4px solid #FF8200" />

#  Chapter 2:  Diffraction

part of 

<font size = "5"> **[MSE672:  Introduction to Transmission Electron Microscopy](../_MSE672_Intro_TEM.ipynb)**</font>

**Spring 2026**<br>
by Gerd Duscher

Microscopy Facilities<br>
Institute of Advanced Materials & Manufacturing<br>
Materials Science & Engineering<br>
The University of Tennessee, Knoxville


Background and methods to analysis and quantification of data acquired with transmission electron microscopes.

<font size = "5"> **Content**</font>

The Diffraction chapter has the following sections:

**Kinematic Scattering**
* [The Electron](CH2_01-Electron.ipynb)
* [Atomic Form Factor](CH2_02-Atomic_Form_Factor.ipynb)
* [Basic Crystallography](CH2_03-Basic_Crystallography.ipynb)
* [Structure Factors](CH2_04-Structure_Factors.ipynb)
* [Analyzing Ring Diffraction Pattern](CH2_05-Diffraction_Rings.ipynb)
* [Kinematic Scattering Geometry](CH2_06-Kinematic_Scattering_Geometry.ipynb)
    * [Relrod - Sample Geometry and Excitation Error](CH2_06b-Relrod.ipynb)
* [Plotting of Diffraction Pattern](CH2_07-Plotting_Diffraction_Pattern.ipynb)
* [Analyzing Spot Diffraction Pattern](CH2_08-Spot_Diffraction_Pattern.ipynb)
* [Unic Cell Determination and Stereographic Projection](CH2_09-Unit_Cell.ipynb)
* [Kikuchi Lines](CH2_10-Kikuchi_Lines.ipynb)
* [HOLZ Lines](CH2_11-HOLZ_Lines.ipynb)
* [Lattice Determination with HOLZ](CH2_12-HOLZ_Example.ipynb) 

**Dynamic Scattering**

* [Bloch Waves](CH2_D01-Bloch.ipynb)
* [Multislice Algorithm](CH2_D02-Multislice.ipynb)
* [CBED with Multisice](CH2_D03-Multislice_CBED.ipynb)

## Basics

- Diffraction is the direct result of the interaction (with or without
energy transfer) of electrons and matter.
- Kinematic diffraction theory describes only the Bragg angles (the position of the Bragg reflections) but not the intensity in a real
diffraction pattern.
- Dynamic theory is responsible for the intensity variation of the Bragg reflections

### Diffraction and Imaging

- To achieve an image from a diffraction pattern only a **Fourier Transformation** of parts of the diffraction pattern is needed.
- Any image in a TEM can be described as **Fourier Filtering**, because we select the beams which form the images. The knowledge of which and how many diffracted beams contribute to the image formation is crucial.
- Because the intensity of selected diffracted beams is necessary to calculate image intensities, dynamic diffraction theory is necessary.
- Understanding difraction theory of electrons is at the core of the analysis of TEM data.


>According to *Fourier-Optical* view of the TEM, we first form a diffraction pattern (in Fourier space) and after another (inverse) Fourier
Transformation of parts of this diffraction pattern we are back in real space and can observe an image.

### Dynamic and Kinematic Theory
- Kinematic Theory is based on a single scattering event per electron
- Kinematic theory is used in neutron and X-ray diffraction almost exclusively.

- Dynamic theory incorporates multiple scattering events.
- Dynamic theory results in *Rocking Curves* (oscillations) of intensities of diffracted beams with sample thickness.
- Dynamic theory can analytically be solved only for the two beam case, strangely the basis for conventional TEM.

### Diffraction and Scattering

Electrons can be viewed as particles and/or as waves.

### Particle-wave dualism:

 <table style="width:80%">
  <tr>
    <th>Scattering</th>
    <th>$\leftrightarrow$</th>
    <th>Diffraction</th>
  </tr>
  <tr>
    <td>Particle picture</td>
    <td>$\leftrightarrow$</td>
    <td>Wave picture</td>
  </tr>
 
</table> 

We will switch back and forth between these two pictures, depending on which is mathematically easier to express.


### Kinematic Diffraction Theory Buzz Words

The following terms will be important in Kinematic Theory:

 <table style="width:80%">
 
  <tr>
    <td>f</td>
    <td> atomic scattering factor</td>
    <td>scattering strength of an atom </td>
        
  </tr>
  <tr>
    <td>F</td>
    <td>form factor</td>
      <td>combination of symmetrry and atomic scattering factor</td>
  </tr>
    <tr>
    <td></td>
    <td>forbidden reflection</td>
      <td>a direct result of the form factor</td>
  </tr>
  <tr>
    <td>$\sigma$</td>
    <td>cross-section</td>
      <td>scattering probability expressed as an effective area </td>
  </tr>
  <tr>
    <td>$\frac{\partial \sigma}{\partial \Omega}$</td>
    <td>differential cross-section</td>
    <td> scattering probability in a solid angle </td>
  </tr>
  <tr>
    <td>$\lambda$</td>
    <td>mean free path</td>
    <td> scattering probability expressed as a path-length between two scattering events</td>
  </tr> 
</table> 

We will start discussing these terms in the [Atomic Form Factor](CH2_02-Atomic_Form_Factor.ipynb) and following notebooks

File: Diffraction/CH2_02-Atomic_Form_Factor.ipynb
<font size = "5"> **Chapter 2: [Diffraction](CH2_00-Diffraction.ipynb)** </font>


<hr style="height:1px;border-top:4px solid #FF8200" />


# Atomic Form Factor

[Download](https://raw.githubusercontent.com/gduscher/MSE672-Introduction-to-TEM//main/Diffraction/CH2_02-Atomic_Form_Factor.ipynb)


[![OpenInColab](https://colab.research.google.com/assets/colab-badge.svg)](
    https://colab.research.google.com/github/gduscher/MSE672-Introduction-to-TEM/blob/main//Diffraction/CH2_02-Atomic_Form_Factor.ipynb)
 
part of

<font size = "5"> **[MSE672:  Introduction to Transmission Electron Microscopy](../_MSE672_Intro_TEM.ipynb)**</font>

**Spring 2026**<br>
by Gerd Duscher

Microscopy Facilities<br>
Institute of Advanced Materials & Manufacturing<br>
Materials Science & Engineering<br>
The University of Tennessee, Knoxville


Background and methods to analysis and quantification of data acquired with transmission electron microscopes.

## Import numerical and plotting python packages
### Check Installed Packages

```
import sys
import importlib.metadata
def test_package(package_name):
    """Test if package exists and returns version or -1"""
    try:
        version = importlib.metadata.version(package_name)
    except importlib.metadata.PackageNotFoundError:
        version = '-1'
    return version

if test_package('pyTEMlib') < '0.2026.1.0':
    print('installing pyTEMlib')
    !{sys.executable} -m pip install  --upgrade pyTEMlib -q

print('done')
```

### Load the plotting and figure packages

The kinematic scattering package is in diffraction_tools of pyTEMlib.
That library also includes the atomic form factors from Kirklands book.

```
%matplotlib  widget
import matplotlib.pyplot as plt
import numpy as np

# additional package 
import scipy  # we use the constants part again.
import sys
if 'google.colab' in sys.modules:
    from google.colab import output
    output.enable_custom_widget_manager()
    
# Import libraries from the pyTEMlib
import pyTEMlib        # Kinematic scattering Library is in pyTEMlib.diffraction_tools
                       # with Atomic form factors from Kirklands book
```

## Coulomb Force

The electron scatters at the Coulomb force of the screened nucleus of an atom. This force is:

$\mathbf{F} = \frac{1}{4\pi\varepsilon_0}\frac{Qq}{r^2}\mathbf{\hat{e}}_r 
=  k_\text{e}\frac{Qq}{r^2}\mathbf{\hat{e}}_r $

$k_\text{e} = \frac{1}{4\pi\varepsilon_0}= 8.987\,551\,787\,368\,1764\times 10^9~\mathrm{N\ m^2\ C^{-2}}$

```
Z = 79 # gold

k_e = 1/(4* scipy.constants.pi * scipy.constants.epsilon_0)
F_r_m = k_e * Z* scipy.constants.elementary_charge**2 /scipy.constants.electron_mass
print(f" k_e   = {k_e:.5} N m\u00b2C\u207B\u00b2")
print(f" F_r_m = {F_r_m:.1f} N m\u00b2 kg\u207B\u00B9 = {F_r_m:.1f} m\u00b3s\u207B\u00B2")
```

 k_e   = 8.9876e+09 N m²C⁻²
 F_r_m = 20007.8 N m² kg⁻¹ = 20007.8 m³s⁻²

```
def coulomb_plot(impact_param = 1.0, Z = 79, v_c = 0.5):
    # all length are in m
    #time interval for each iteration. Should be chosen small enough so that
    #the velocity change and position change in this interval is relatively
    #small. If too small this calculation will take a while
    dt = 1e-20 # s
    
    x = -50.0*1e-9 # starting x in m
    y = impact_param*1e-9  #in m
    #starting y
    x_coords=[x] #array for the x coordinates of the plot
    y_coords=[y] #array for the y coordinates of the plot
    vx = v_c * scipy.constants.c #initial x velocity in m/s
    vy = 0.0 #initial y velocity
    
    r = np.sqrt(x*x + y*y)
    rold = r*2 # an arbitrary value more than r

    k_e = 1/(4* scipy.constants.pi * scipy.constants.epsilon_0) #[N m^2 C^-2]
    F_r_m = -k_e * Z* scipy.constants.elementary_charge**2 /scipy.constants.electron_mass # [ N m^2 / kg]
    
    # The plot coordinates are generated as long as the incident particle
    # is going towards the origin( which means that r < rold )
    # or
    # if it is coming out, as long as r < 50.0 nm. You can choose this to be
    # something else.
    while (r < rold) or ( r < 50.0*1e-9) :
        rold = r # old r is changed to the current r
        x = x + vx*dt# calculate new x
        y = y + vy*dt# calculate new y
        # add x and y to the plotting coordinates for x and y
        x_coords.append(x)
        y_coords.append(y)
        r = np.sqrt(x*x + y*y)
        
        #vx = vx + x-acceleration*dt = vx + Fx/m*dt 
        #Fx = x component of Coulomb force = (magnitude of F)*cos(theta) =
        #(magnitude of F)*x/r = 
        #vx = vx + (F_r/m/r^2)*x/r = F_r_m * x/r^3,
        vx = vx + F_r_m*x/r**3*dt
        #as for vx
        vy = vy + F_r_m*y/r**3*dt
        
    return np.array(x_coords), np.array(y_coords)


#plotting trajectories for 4 impact parameters
plt.figure()
for b in [-1e-5, -0.001, -0.1, -1.0, -2.0, -4.0, -6.0]:
    xc, yc = coulomb_plot(b, Z= 29, v_c = 0.7)
    plt.plot(xc*1e9,yc*1e9, label = str(b))

plt.xlabel('distance [nm]')
plt.ylabel('impact parameter [nm]')
plt.legend();
```

Canvas(toolbar=Toolbar(toolitems=[('Home', 'Reset original view', 'home', 'home'), ('Back', 'Back to previous …

Above graph was calulated for 200keV electrons.
What changes if you change the v_c = v/c parameter to higher or lower speeds?

|E (keV)|$\lambda$ (pm) | M/m$_0$ | v/c|
--------|---------------|---------|----|
|10 |  12.2 | 1.0796 | 0.1950 |
|30 | 6.02 | 1.129 | 0.3284 |
|100 | 3.70 | 1.1957 | 0.5482|
|200 | 2.51 | 1.3914 |  0.6953|
|400 | 1.64 | 1.7828 | 0.8275 |
|1000 | 0.87 | 2.9569 | 0.9411|

You can also change the atom number.

```
#plotting trajectories for 7 impact parameters
plt.figure()
for b in [-1e-5, -0.001, -0.1, -1.0, -2.0, -4.0, -6.0]:
    xc, yc = coulomb_plot(b, Z= 6, v_c = 0.7)
    plt.plot(xc*1e9,yc*1e9, label = str(b))

plt.xlabel('distance [nm]')
plt.ylabel('impact parameter [nm]')
plt.legend()
plt.show()
```

Canvas(toolbar=Toolbar(toolitems=[('Home', 'Reset original view', 'home', 'home'), ('Back', 'Back to previous …

If we look at the scattering power of a single atom that deflects an electron:
    
![Single Electron Scattering](images/scattering_single_atom.jpg)

The scattering power is dependent on the so-called atomic form factor $f_e$ ( the subscript $_e$ means this is for electrons).

All form factors (X-ray, electrons, ions, neutrons, ...) are based on a Fourier transform of a density distribution of the scattering object from real space to momentum (or reciprocal) space.

Since an electron scatters through the coulomb force of the (screend) nucleus, the form factor is the inner potential.

## Atomic Form Factor

$$ |f(\theta)|^2 = \frac{d\sigma(\theta)}{d\Omega} $$

What does that mean for us:

- The atomic structure factor gives the amplitude of an electron wave
	scattered from an isolated atom.
- $|f(\theta)|^2$ is proportional to the scattered intensity.
- The atomic scattering factor depends on atomic number $Z$, wavelength $\lambda$ and scattering angle $\theta$.  
- The atomic structure factors for each element are tabulated.

The atomic form factor gives us the probability of an electron scattering in a certain angle.

## Tabulated Atomic Form Factors
The calculated form factors are tabulated and can be plotted according to the momentum transfer.

Here we use the values from Appendix C of Kirkland, "Advanced Computing in Electron Microscopy", 3rd ed.

The calculation of electron form factor for specific $q$ perfommed by the function *feq* in the kinematic_scattering  of pyTEMlib using equation Kirkland C.17

```
# recreating figure 5.8 (p.110) of Kirkland, "Advanced Computing in Electron Microscopy" 3rd ed.   
x = []
ySi = []
yC = []
yCu =[]
yAu =[]
yU = []
for i in range(100):
    x.append(i/5)
    ySi.append(pyTEMlib.diffraction_tools.form_factor('Si', i/5))
    yC.append(pyTEMlib.diffraction_tools.form_factor('C', i/5))
    yCu.append(pyTEMlib.diffraction_tools.form_factor('Cu', i/5))
    yAu.append(pyTEMlib.diffraction_tools.form_factor('Au', i/5))
    yU.append(pyTEMlib.diffraction_tools.form_factor('U', i/5))
fig = plt.figure(figsize=(8, 6))
plt.plot(x,ySi,label='Si')
plt.plot(x,yC,label='C')
plt.plot(x,yCu,label='Cu')
plt.plot(x,yAu,label='Au')
plt.plot(x,yU,label='U')
plt.legend()
plt.ylabel('scattering factor (Å)')
plt.xlabel('scattering angle q (1/Å)')
plt.xlim(0,2)
plt.show()
```

Canvas(toolbar=Toolbar(toolitems=[('Home', 'Reset original view', 'home', 'home'), ('Back', 'Back to previous …

Adding atoms in a row makes the atom just look heavier:

![Structure Factor](images/form_factor.jpg)

Similar effects appear if atoms are periodically arranged. That is discussed in more detail in the 
[Structure Factors](CH2_04-Structure_Factors.ipynb) notebook.

## Conclusion
The scattering power of an atom is given by the tabulated scattering factors. As long as there are no dynamic effects the scattering factors can be combined linearly.

Next we need to transfer our knowledge into a  diffraction pattern.

## Navigation
- <font size = "3">  **Back [The Electron](CH2_01-Electron.ipynb)** </font>
- <font size = "3">  **Next: [Basic Crystallography](CH2_03-Basic_Crystallography.ipynb)** </font>
- <font size = "3">  **Chapter 2: [Diffraction](CH2_00-Diffraction.ipynb)** </font>
- <font size = "3">  **List of Content: [Front](../_MSE672_Intro_TEM.ipynb)** </font>

```

```

File: Diffraction/CH2_04-Structure_Factors.ipynb
<font size = "5"> **Chapter 2: [Diffraction](CH2_00-Diffraction.ipynb)** </font>

<hr style="height:1px;border-top:4px solid #FF8200" />

# Structure Factors
[Download](https://raw.githubusercontent.com/gduscher/MSE672-Introduction-to-TEM//main/Diffraction/CH2_04-Structure_Factors.ipynb)
 
[![OpenInColab](https://colab.research.google.com/assets/colab-badge.svg)](
    https://colab.research.google.com/github/gduscher/MSE672-Introduction-to-TEM/blob/main//Diffraction/CH2_04-Structure_Factors.ipynb)
 
part of

<font size = "5"> **[MSE672:  Introduction to Transmission Electron Microscopy](../_MSE672_Intro_TEM.ipynb)**</font>

**Spring 2026**<br>
by Gerd Duscher

Microscopy Facilities<br>
Institute of Advanced Materials & Manufacturing<br>
Materials Science & Engineering<br>
The University of Tennessee, Knoxville

Background and methods to analysis and quantification of data acquired with transmission electron microscopes.

## Load relevant python packages
### Check Installed Packages

```
import sys
import importlib.metadata
def test_package(package_name):
    """Test if package exists and returns version or -1"""
    try:
        version = importlib.metadata.version(package_name)
    except importlib.metadata.PackageNotFoundError:
        version = '-1'
    return version

if test_package('pyTEMlib') < '0.2026.1.3':
    print('installing pyTEMlib')
    !{sys.executable} -m pip install  --upgrade pyTEMlib -q

print('done')
```

done

### Load the plotting and figure packages
Import the python packages that we will use:

Beside the basic numerical (numpy) and plotting (pylab of matplotlib) libraries,
* three dimensional plotting from matplotlib
* iteration_tools 
 
and some libraries from the pyTEMlib
* kinematic scattering from the diffraction_tools library.
* structures from the crystal_tools library
> Note for Google Colab
>
> **Restart Session** in the **Runtime Menu**

```
%matplotlib  widget
import matplotlib.pyplot as plt
import numpy as np
import sys
if 'google.colab' in sys.modules:
    from google.colab import output
    output.enable_custom_widget_manager()
    
# 3D plotting package 
from mpl_toolkits.mplot3d import Axes3D # 3D plotting

# additional package 
import  itertools 

# Import libraries from the book
import pyTEMlib

# it is a good idea to show the version numbers at this point for archiving reasons.
__notebook_version__ = '2026.01.31'
print('pyTEM version: ', pyTEMlib.__version__)
print('notebook version: ', __notebook_version__)
```

pyTEM version:  0.2026.1.3
notebook version:  2026.01.31


## Define  Crystal

Here we define silicon but you can use any other structure you like.

```
#Initialize the dictionary with all the input
atoms = pyTEMlib.crystal_tools.structure_by_name('silicon')
print(atoms.symbols)
print(atoms.get_scaled_positions())

#Reciprocal Lattice 
# We use the linear algebra package of numpy to invert the unit_cell "matrix"
reciprocal_unit_cell = np.linalg.inv(atoms.cell).T # transposed of inverted unit_cell
```

Si8
[[0.   0.   0.  ]
 [0.25 0.25 0.25]
 [0.5  0.5  0.  ]
 [0.75 0.75 0.25]
 [0.5  0.   0.5 ]
 [0.75 0.25 0.75]
 [0.   0.5  0.5 ]
 [0.25 0.75 0.75]]

### Reciprocal Lattice

Check out [Basic Crystallography](CH2_03-Basic_Crystallography.ipynb) notebook for more details on this.

```
#Reciprocal Lattice 
# We use the linear algebra package of numpy to invert the unit_cell "matrix"
reciprocal_lattice = np.linalg.inv(atoms.cell).T # transposed of inverted unit_cell

print('reciprocal lattice\n',np.round(reciprocal_lattice,3))
```

reciprocal lattice
 [[0.184 0.    0.   ]
 [0.    0.184 0.   ]
 [0.    0.    0.184]]

### 2D Plot of Unit Cell in Reciprocal Space

```

fig = plt.figure()
ax = fig.add_subplot(111)
ax.scatter(reciprocal_lattice[:,0], reciprocal_lattice[:,2], c='red', s=100)
plt.xlabel('h (1/Å)')
plt.ylabel('l (1/Å)')
ax.axis('equal');
```

Canvas(toolbar=Toolbar(toolitems=[('Home', 'Reset original view', 'home', 'home'), ('Back', 'Back to previous …

### 3D Plot of Miller Indices

```
hkl_max = 3
h  = np.linspace(-hkl_max,hkl_max,2*hkl_max+1)  # all evaluated single Miller Indices
hkl  = np.array(list(itertools.product(h,h,h) )) # all evaluated Miller indices

# Plot 2D
fig = plt.figure()
ax = fig.add_subplot(111, projection='3d')
ax.scatter(hkl[:,0], hkl[:,2], hkl[:,1], c='red', s=10)
plt.xlabel('h')
plt.ylabel('l')
fig.gca().set_zlabel('k')
#ax.set_aspect('equal')
```

Text(0.5, 0, 'k')

Canvas(toolbar=Toolbar(toolitems=[('Home', 'Reset original view', 'home', 'home'), ('Back', 'Back to previous …

## Reciprocal Space and Miller Indices

For a reciprocal cubic  unit cell with lattice parameter $b = \frac{1}{a}$:

$$	
\vec{g}_{hkl} = \begin{pmatrix}h\\k\\l\end{pmatrix}  \cdot	\begin{pmatrix}b&0&0\\0&b&0\\0&0&b\end{pmatrix} 
$$			

Or more general
			
$$			
\vec{g}_{hkl} = \begin{pmatrix}h\\k\\l\end{pmatrix} \cdot 	\begin{pmatrix}b_{1,1}&b_{1,2}&b_{1,3}\\b_{2,1}&b_{2,2}&b_{2,3}\\b_{3,1}&b_{3,2}&b_{3,3}\end{pmatrix} 
$$


The matrix is of course the reciprocal unit cell or the inverse of the structure matrix.

Therefore, we get any reciprocal lattice vector with the dot product of its Miller indices and the reciprocal lattice matrix.




Spacing of planes with Miller Indices $hkl$
$$			\begin{align*}
			|\vec{g}_{hkl}|& = \frac{1}{d}\\
			d &= \frac{1}{|\vec{g}_{hkl}|}
			\end{align*}$$
			
The length of a vector is called its **norm**.


Be careful there are two different notations for the reciprocal lattice vectors:
- materials science 
- physics

The notations are different in a factor $2\pi$.  The introduction of  $2\pi$ in physics allows to take care of the $n$ more naturally.

In the materials science notation the reciprocal lattice points are directly associated with the Bragg reflections in your diffraction pattern. <br>
(OK,s we are too lacy to keep track of $2\pi$)

### All Possible Reflections

Are then given by the all permutations of the Miller indices and the reiprocal unit cell matrix.

All considered Miller indices are then produced with the itertool package of python.

```

hkl_max = 6#  maximum allowed Miller index

h  = np.linspace(-hkl_max,hkl_max,2*hkl_max+1)   # all evaluated single Miller Indices
hkl  = np.array(list(itertools.product(h,h,h) )) # all evaluated Miller indices
g_hkl = np.dot(hkl,reciprocal_unit_cell)         # all evaluated reciprocal lattice points

print(f'Evaluation of {g_hkl.shape} reflections of {hkl.shape} Miller indices')

fig = plt.figure()
ax = fig.add_subplot(111, projection='3d')
ax.scatter(g_hkl[:,0], g_hkl[:,2], g_hkl[:,1], c='red', s=10)
plt.xlabel('u (1/A)')
plt.ylabel('v (1/A)')
fig.gca().set_zlabel('w (1/A)')
```

Evaluation of (2197, 3) reflections of (2197, 3) Miller indices

Text(0.5, 0, 'w (1/A)')

Canvas(toolbar=Toolbar(toolitems=[('Home', 'Reset original view', 'home', 'home'), ('Back', 'Back to previous …

### Atomic form factor

If we look at the scattering power of a single atom that deflects an electron:
    
![Single atom scattering](images/scattering_single_atom.jpg)

See [Atomic Form Factor](CH2_02-Atomic_Form_Factor.ipynb) for details

## Calculate Structure Factors 

To extend the single atom view of the atomic form factor $f(\theta$)  to a crystal, we change to the structure factor $F(\theta)$. The structure factor  $F(\theta)$ is a measure
of the amplitude scattered by a unit cell of a crystal
structure. 

Because $F(\theta)$ is an amplitude like  $f(\theta)$, it also
has dimensions of length.We can define  $F(\theta)$ as: 
$$ F_{hkl}(\theta) = \sum_{j=1}^{\inf} f_j(\theta) \mathrm{e}^{[-2 \pi i (h x_j+k y_j + l z_j)]} 
$$

$$ F_{hkl}(\theta) = \sum_{j=1}^{\inf} f_j(\theta) \mathrm{e}^{[-2 \pi i (\vec{g}_h x_j+ \vec{g}_k y_j + \vec{g}_ll z_j)]} 
$$

$$ F_{hkl}(\theta) = \sum_{j=1}^{\inf} f_j(\theta) \mathrm{e}^{[-2 \pi i (\vec{g}_{hkl} \cdot \vec{r}_j)]} 
$$


The sum is over all the $i$ atoms in the unit cell (with
atomic coordinates $ \vec{r}_i = [x_i, y_i, z_i]$ )

The structure factors $f_i(\theta)$ are multiplied by a phase factor (the exponential function).
The phase factor takes account of the difference in phase
between waves scattered from atoms on different but
parallel atomic planes with the same Miller indices$ (hkl)$.

The scattering angle $\theta$  is the angle between the angle between the incident
and scattered electron beams.


Please identify all the variables in line 10 below. Please note that we only do a finite number of hkl

```
# Calculate Structure Factors

structure_factors = []

base = atoms.positions  # positions in Carthesian coordinates
for j  in range(len(g_hkl)):
    F = 0
    for b in range(len(base)):
        theta = np.linalg.norm(np.dot(g_hkl[j], reciprocal_lattice))  # angle in 1/nm 
        f = pyTEMlib.diffraction_tools.get_form_factor(atoms[b].symbol, theta)  # Atomic form factor for element and momentum change (g vector)
        F += f * np.exp(-2*np.pi*1j*(g_hkl[j]*base[b]).sum())        
    structure_factors.append(F)
structure_factors = np.squeeze(np.array(structure_factors))
```

### All Allowed Reflections

The structure factor determines whether a reflection is allowed or not.

If the structure factor is zero, the reflection is called forbidden.

```
# Allowed reflections have a non zero structure factor F (with a  bit of numerical error)
allowed = np.absolute(structure_factors) > 0.001

print(f' Of the evaluated {hkl.shape[0]} Miller indices {allowed.sum()} are allowed. ')

distances = np.linalg.norm(g_hkl, axis = 1)
# We select now all the 
zero = distances == 0.
# allowed = np.logical_and(allowed,np.logical_not(zero))

F = structure_factors[allowed]
g_hkl = g_hkl[allowed]
hkl = hkl[allowed]
distances = distances[allowed]
```

 Of the evaluated 2197 Miller indices 387 are allowed.

### Families of reflections

reflections with the same length of reciprocal lattice vector are called families

```
sorted_allowed = np.argsort(distances)[1:]  ## remove zero 

distances = distances[sorted_allowed]
hkl = hkl[sorted_allowed]
F = F[sorted_allowed]

# How many have unique distances and what is their muliplicity

unique, indices  = np.unique(np.round(distances,4), return_index=True)

print(f' Of the {allowed.sum()} allowed Bragg reflections there are {len(unique)} families of reflections.')
```

 Of the 387 allowed Bragg reflections there are 18 families of reflections.

### Intensities and Multiplicities
In a cubic system, the all reflection belonging to one families have the same reciprocal lattice vector and the same probability of scattering.

```
multiplicitity = (np.roll(indices,-1)-indices)
intensity = np.absolute(F[indices]**2*multiplicitity)
print(f"\n index \t     {'hkl'.ljust(12)}\t 1/d [1/Ang]   d [pm] \t  F \t multip. intensity")
family = []
for j in range(0, len(unique)-2):
    i = indices[j]    
    i2 = indices[j+1]   
    family.append(hkl[i+np.argmax(hkl[i:i2].sum(axis=1))])
    print(f'{i:3g}\t  {str(family[j]).ljust(13)} \t  {distances[i]:.2f}  \t {1/distances[i]*100:.0f} \t {np.absolute(F[i]):.2f}',
          f'\t  {indices[j+1]-indices[j]:3g} \t {intensity[j]:.2f}')
```


 index 	     hkl         	 1/d [1/Ang]   d [pm] 	  F 	 multip. intensity
  0	  [1. 1. 1.]    	  0.32  	 314 	 32.05 	    8 	 8219.25
  8	  [2. 0. 2.]    	  0.52  	 192 	 43.49 	   12 	 22694.18
 20	  [3. 1. 1.]    	  0.61  	 164 	 30.02 	   24 	 21627.29
 44	  [4. 0. 0.]    	  0.74  	 136 	 40.83 	    6 	 10004.44
 50	  [1. 3. 3.]    	  0.80  	 125 	 28.23 	   24 	 19122.83
 74	  [4. 2. 2.]    	  0.90  	 111 	 38.48 	   24 	 35539.65
 98	  [3. 3. 3.]    	  0.96  	 105 	 26.63 	   32 	 22699.39
130	  [0. 4. 4.]    	  1.04  	 96 	 36.38 	   12 	 15880.30
142	  [3. 1. 5.]    	  1.09  	 92 	 25.20 	   48 	 30493.62
190	  [2. 6. 0.]    	  1.16  	 86 	 34.48 	   24 	 28539.58
214	  [3. 3. 5.]    	  1.21  	 83 	 23.92 	   24 	 13726.58
238	  [4. 4. 4.]    	  1.28  	 78 	 32.77 	    8 	 8590.36
246	  [5. 5. 1.]    	  1.31  	 76 	 22.75 	   24 	 12416.23
270	  [2. 4. 6.]    	  1.38  	 73 	 31.21 	   48 	 46748.74
318	  [5. 3. 5.]    	  1.41  	 71 	 21.68 	   24 	 11279.07
342	  [0. 6. 6.]    	  1.56  	 64 	 28.47 	   12 	 9728.70

## Allowed reflections for Silicon:   
$\ \ |F_{hkl}|^2 =  \begin{cases} (  h , k , l \ \ \mbox{ all odd} &\\
                    (  h ,| k , l \ \  \mbox{all even}& \mbox{and}\ \ h+k+l = 4n\end{cases}$ 

Check above allowed reflections whether this condition is met for the zero order Laue zone.


Please note that the forbidden and alowed reflections are directly a property of the structure factor.

## Diffraction with parallel Illumination 

Polycrystalline Sample  |Single Crystalline Sample
:---------:|:-----------------:
ring pattern |spot pattern
depends on $F(\theta)$ | depends on $F(\theta)$ 
| | depends on excitation error $s$

## Ring Pattern
<img src="images/CL375.jpg" alt="Bragg's Law" width="300" >
<img src="images/ProfileOfCL375.jpg" alt="Bragg's Law" width="300" >

**Ring Pattern:**
- The profile of a ring diffraction pattern (of a polycrystalline sample) is very close to what a you are used from X-ray diffraction.
- The x-axis is directly the magnitude of the $|\vec{g}| = 1/d$ of a hkl plane set.
	
- The intensity of a Bragg reflection is directly related to the square of the structure factor $I = F^2(\theta)$
	
- The intensity of a ring is directly related to the multiplicity of the family of planes. 


**Ring Pattern Problem:**
-  Where is the center of the ring pattern
- Integration over all angles (spherical coordinates)
- Indexing of pattern is analog to x-ray diffraction. 

The Ring Diffraction Pattern are completely defined by the Structure Factor

```
from matplotlib import patches
fig, ax = plt.subplots()
plt.scatter(0,0);
img = np.zeros((1024,1024))
extent = np.array([-1,1,-1,1])*np.max(unique)
plt.imshow(img, extent = extent)

for radius in unique:   
    circle = patches.Circle((0,0), radius*2, color='yellow', fill= False, alpha = 0.5)#, **kwargs)
    ax.add_artist(circle);
    
plt.xlabel('scattering angle (1/$\AA$)');
```

Canvas(toolbar=Toolbar(toolitems=[('Home', 'Reset original view', 'home', 'home'), ('Back', 'Back to previous …

## Conclusion
The scattering geometry provides all the tools to determine which reciprocal lattice points are possible and which of them are allowed.

Next we need to transfer out knowledge into a  diffraction pattern.

## Navigation

- <font size = "3">  **Back Chapter 1: [Basic Crystallography](CH2_03-Basic_Crystallography.ipynb)** </font>
- <font size = "3">  **Next: [Analyzing Ring Diffraction Pattern](CH2_05-Diffraction_Rings.ipynb)** </font>
- <font size = "3">  **Chapter 2: [Diffraction](CH2_00-Diffraction.ipynb)** </font>
- <font size = "3">  **List of Content: [Front](../_MSE672_Intro_TEM.ipynb)** </font>

```

```
