Repository: gduscher/MSE672-Introduction-to-TEM

# MSE672: Introduction to TEM
MSE672: Course of the MSE Department at The University of Tennessee in the Spring Semester 2021

by Gerd Duscher,

File: Diffraction/CH2_05-Diffraction-Rings.ipynb


<font size = "5"> **Chapter 2: [Diffraction](CH2_00-Diffraction.ipynb)** </font>

<hr style="height:1px;border-top:4px solid #FF8200" />

# Analyzing Ring Diffraction Pattern
[Download](https://raw.githubusercontent.com/gduscher/MSE672-Introduction-to-TEM//main/Diffraction/CH2_03-Basic_Crystallography.ipynb)
 
[![Open In Colab](https://colab.research.google.com/assets/colab-badge.svg)](
    https://colab.research.google.com/github/gduscher/MSE672-Introduction-to-TEM/blob/main/Diffraction/CH2_03-Basic_Crystallography.ipynb)



part of 

<font size = "5"> **[MSE672:  Introduction to Transmission Electron Microscopy](../_MSE672_Intro_TEM.ipynb)**</font>

by Gerd Duscher, Spring 2021

Microscopy Facilities<br>
Joint Institute of Advanced Materials<br>
Materials Science & Engineering<br>
The University of Tennessee, Knoxville

Background and methods to analysis and quantification of data acquired with transmission electron microscopes.

## Load relevant python packages
### Check Installed Packages

```
import sys
from pkg_resources import get_distribution, DistributionNotFound

def test_package(package_name):
    """Test if package exists and returns version or -1"""
    try:
        version = get_distribution(package_name).version
    except (DistributionNotFound, ImportError) as err:
        version = '-1'
    return version

# Colab setup ------------------
if 'google.colab' in sys.modules:
    !pip install pyTEMlib -q
# pyTEMlib setup ------------------
else:
    if test_package('pyTEMlib') < '0.2021.1.9':
        print('installing pyTEMlib')
        !{sys.executable} -m pip install  --upgrade pyTEMlib -q
# ------------------------------
print('done')
```

### Load the plotting and figure packages
Import the python packages that we will use:

Beside the basic numerical (numpy) and plotting (pylab of matplotlib) libraries,
* three dimensional plotting
and some libraries from the book
* kinematic scattering library.

```
import sys
if 'google.colab' in sys.modules:
    %pylab --no-import-all inline
else:
    %pylab --no-import-all notebook
    %gui qt

# additional package 
import  itertools 
import scipy.constants as const
import ipywidgets as ipyw

# Import libraries from the book
import pyTEMlib
import pyTEMlib.KinsCat as ks         # Kinematic sCattering Library
                             # Atomic form factors from Kirklands book

### And we use the file tool library of pyTEMlib to open files
import pyTEMlib.file_tools as ft

print('pyTEM version: ',pyTEMlib.__version__)

__notebook__='MSE672-CH2_05-Diffraction_Rings'
__notebook_version__='2021-02-03'
__notebook_version__ = '2021.02.03'
print('pyTEM version: ', pyTEMlib.__version__)
print('notebook version: ', __notebook_version__)
```

## Load Ring-Diffraction Pattern
### First we select the diffraction pattern

Load the **GOLD-NP-DIFF.dm3** file as an example.

The dynamic range of diffraction patterns is too high for computer screens and so we take the logarithm of the intensity.

```
try:
    # close any open files before open new one
    main_dataset.h5_dataset.file.close()  
except:
    pass
main_dataset = ft.open_file("..\example_data\GOLD-NP-DIFF.dm3")
main_dataset.plot()
```

## Finding the center

### First try with cross correlation of rotated images

### Cross- and Auto- Correlation

Cross correlation and auto correlation are based on a  multiplication in Fourier space. In the case of a an auto-correlation it is the same data while in the cross correlation it is another data (here the transposed (rotated) diffraction pattern)

```
## Access the data of the loaded image

diff_pattern = main_dataset
diff_pattern = diff_pattern-diff_pattern.min()
correlation = 'auto'
dif_ft = np.fft.fft2(diff_pattern)
if correlation == 'auto':
    auto_correlation  = np.fft.fftshift(np.fft.ifft2(dif_ft*dif_ft))
    center = np.unravel_index(np.argmax(auto_correlation.real, axis=None), auto_correlation.real.shape)
    plt.figure()
    plt.title('Auto-Correlation')
    plt.imshow(auto_correlation.real);
else:   
    dif_ft2 = np.fft.fft2(diff_pattern.T)
    cross_correlation  = np.fft.fftshift(np.fft.ifft2(dif_ft*dif_ft2))
    center = np.unravel_index(np.argmax(cross_correlation.real, axis=None), cross_correlation.real.shape)
    plt.figure()
    plt.title('Cross-Correlation')
    plt.imshow(auto_correlation.real);
    
shift = np.array(center - np.array(dif_ft.shape)/2)
print(f'center = {center} which is a shift of {shift[0]} px in x and {shift[1]} px in y direction')
plt.scatter([center[1]],[center[0]]);
```

### How well did we do?

### Select the center yourself

The beam stop confuses the cross correlation sometimes and then we need to  adjust the selection

```
from matplotlib.widgets import  EllipseSelector

print(np.array(center)-2048)
center = np.array(center)
#center[0] = XCenter
#center[1] = YCenter

plt.figure(figsize=(8, 6))
plt.imshow(np.log(1.+diff_pattern).T, origin = 'upper')
selector = EllipseSelector(plt.gca(), None,interactive=True , drawtype='box')  # gca get current axis (plot)

selector.to_draw.set_visible(True)
radius = 559 
center = np.array(center)

selector.extents = (center[0]-radius,center[0]+radius,center[1]-radius,center[1]+radius)
```

Get center coordinates from selection

```
xmin, xmax, ymin, ymax = selector.extents
x_center, y_center = selector.center
x_shift = x_center - diff_pattern.shape[0]/2
y_shift = y_center - diff_pattern.shape[1]/2
print(f'radius = {(xmax-xmin)/2:.0f} pixels')

center = (x_center, y_center )
print(f'new center = {center} [pixels]')

out_tags ={}
out_tags['center'] = center
```

## Ploting Diffraction Pattern in Polar Coordinates

### The Transformation Routine

```
from scipy.interpolate import interp1d
from scipy.ndimage import map_coordinates


def cartesian2polar(x, y, grid, r, t, order=3):

    R,T = np.meshgrid(r, t)

    new_x = R*np.cos(T)
    new_y = R*np.sin(T)

    ix = interp1d(x, np.arange(len(x)))
    iy = interp1d(y, np.arange(len(y)))

    new_ix = ix(new_x.ravel())
    new_iy = iy(new_y.ravel())

    
    return map_coordinates(grid, np.array([new_ix, new_iy]),
                            order=order).reshape(new_x.shape)

def warp(diff,center):
    # Define original polar grid
    nx = diff.shape[0]
    ny = diff.shape[1]

    x = np.linspace(1, nx, nx, endpoint = True)-center[0]
    y = np.linspace(1, ny, ny, endpoint = True)-center[1]
    z = diff

    # Define new polar grid
    nr = int(min([center[0], center[1], diff.shape[0]-center[0], diff.shape[1]-center[1]])-1)
    print(nr)
    nt = 360*3


    r = np.linspace(1, nr, nr)
    t = np.linspace(0., np.pi, nt, endpoint = False)
    return cartesian2polar(x,y, z, r, t, order=3).T
```

### Now we transform

If the center is correct a ring in carthesian coordinates is a line in polar coordinates

A simple sum over all angles gives us then the diffraction profile (intensity profile of diffraction pattern)

```

center = np.array(center)
out_tags={'center': center}
#center[1] = 1057
# center[0]= 1103
# center[1]=1055

polar_projection = warp(diff_pattern,center)
below_zero = polar_projection<0.
polar_projection[below_zero]=0.

out_tags['polar_projection'] = polar_projection

# Sum over all angles (axis 1)
profile = polar_projection.sum(axis=1)
profile_0 = polar_projection[:,0:20].sum(axis=1)
profile_360 = polar_projection[:,340:360].sum(axis=1)
profile_180 = polar_projection[:,190:210].sum(axis=1)

profile_90 = polar_projection[:,80:100].sum(axis=1)
profile_270 = polar_projection[:,260:280].sum(axis=1)


out_tags['radial_average'] = profile

scale = ft.get_slope(main_dataset.dim_0.values)

plt.figure()
plt.imshow(np.log2(1+polar_projection),extent=(0,360,polar_projection.shape[0]*scale,scale),cmap="gray", vmin=np.max(np.log2(1+diff_pattern))*0.5)
ax = plt.gca()
ax.set_aspect("auto");
plt.xlabel('angle [degree]');
plt.ylabel('distance [1/nm]')

plt.plot(profile/profile.max()*200,np.linspace(1,len(profile),len(profile))*scale,c='r');
#plt.plot(profile_0/profile_0.max()*200,np.linspace(1,len(profile),len(profile))*scale,c='orange');
#plt.plot(profile_360/profile_360.max()*200,np.linspace(1,len(profile),len(profile))*scale,c='orange');
#plt.plot(profile_180/profile_180.max()*200,np.linspace(1,len(profile),len(profile))*scale,c='b');
plt.plot(profile_90/profile_90.max()*200,np.linspace(1,len(profile),len(profile))*scale,c='orange');
plt.plot(profile_270/profile_270.max()*200,np.linspace(1,len(profile),len(profile))*scale,c='b');


plt.plot([0,360],[3.8,3.8])
plt.plot([0,360],[6.3,6.3])
```

## Determine Bragg Peaks

Peak finding is actually not as simple as it looks

```
import scipy as sp
import scipy.signal as signal

scale = ft.get_slope(main_dataset.dim_0.values)*4.28/3.75901247*1.005
# find_Bragg peaks in profile
peaks, g= signal.find_peaks(profile,rel_height =0.7, width=7)  # np.std(second_deriv)*9)

print(peaks*scale)

out_tags['ring_radii_px'] = peaks


plt.figure()

plt.imshow(np.log2(1.+polar_projection),extent=(0,360,polar_projection.shape[0]*scale,scale),cmap="gray", vmin=np.max(np.log2(1+diff_pattern))*0.5)

ax = plt.gca()
ax.set_aspect("auto");
plt.xlabel('angle [degree]');
plt.ylabel('distance [1/nm]')

plt.plot(profile/profile.max()*200,np.linspace(1,len(profile),len(profile))*scale,c='r');

for i in peaks:
    if i*scale > 3.5:
        plt.plot((0,360),(i*scale,i*scale), linestyle='--', c = 'steelblue')
```

## Calculate Ring Pattern

see [Structure Factors notebook ](CH2_04-Structure_Factors.ipynb) for details.

```
#Initialize the dictionary with all the input
tags = ks.structure_by_name('gold')
ft.h5_add_crystal_structure(main_dataset.h5_dataset.file, tags)


#Reciprocal Lattice 
# We use the linear algebra package of numpy to invert the unit_cell "matrix"
reciprocal_unit_cell = np.linalg.inv(tags['unit_cell']).T # transposed of inverted unit_cell

#INPUT
hkl_max = 7#  maximum allowed Miller index

acceleration_voltage = 200.0 *1000.0 #V
wave_length  = ks.get_wavelength(acceleration_voltage)



h  = np.linspace(-hkl_max,hkl_max,2*hkl_max+1)   # all to be evaluated single Miller Index
hkl  = np.array(list(itertools.product(h,h,h) )) # all to be evaluated Miller indices
g_hkl = np.dot(hkl,reciprocal_unit_cell)  

# Calculate Structure Factors

structure_factors = []

base = np.dot(tags['base'],tags['unit_cell'])  # transformation from relative to Carthesian coordinates
for j  in range(len(g_hkl)):
    F = 0
    for b in range(len(base)):
        f = ks.feq(tags['elements'][b],np.linalg.norm(g_hkl[j])) # Atomic form factor for element and momentum change (g vector)
        F += f * np.exp(-2*np.pi*1j*(g_hkl[j]*base[b]).sum())        
    structure_factors.append(F)
F = structure_factors = np.array(structure_factors)

# Allowed reflections have a non zero structure factor F (with a  bit of numerical error)
allowed = np.absolute(structure_factors) > 0.001

distances = np.linalg.norm(g_hkl, axis = 1)

print(f' Of the evaluated {hkl.shape[0]} Miller indices {allowed.sum()} are allowed. ')
# We select now all the 
zero = distances == 0.
allowed = np.logical_and(allowed,np.logical_not(zero))

F = F[allowed]
g_hkl = g_hkl[allowed]
hkl = hkl[allowed]
distances = distances[allowed]

sorted_allowed = np.argsort(distances)

distances = distances[sorted_allowed]
hkl = hkl[sorted_allowed]
F = F[sorted_allowed]

# How many have unique distances and what is their muliplicity

unique, indices  = np.unique(distances, return_index=True)

print(f' Of the {allowed.sum()} allowed Bragg reflections there are {len(unique)} families of reflections.')

intensity = np.absolute(F[indices]**2*(np.roll(indices,-1)-indices))
print('\n index \t  hkl \t      1/d [1/nm]       d [pm]     F     multip.  intensity' )
family = []
#out_tags['reflections'] = {}
reflection = 0
for j in range(len(unique)-1):
    i = indices[j]    
    i2 = indices[j+1]   
    family.append(hkl[i+np.argmax(hkl[i:i2].sum(axis=1))])
    index = '{'+f'{family[j][0]:.0f} {family[j][1]:.0f} {family[j][2]:.0f}'+'}'
    print(f'{i:3g}\t {index} \t  {distances[i]:.2f}  \t {1/distances[i]*1000:.0f} \t {np.absolute(F[i]):.2f}, \t  {indices[j+1]-indices[j]:3g} \t {intensity[j]:.2f}') 
    #out_tags['reflections'+str(reflection)]={}
    out_tags['reflections-'+str(reflection)+'-index'] = index
    out_tags['reflections-'+str(reflection)+'-recip_distances'] = distances[i]
    out_tags['reflections-'+str(reflection)+'-structure_factor'] = np.absolute(F[i])
    out_tags['reflections-'+str(reflection)+'-multiplicity'] = indices[j+1]-indices[j]
    out_tags['reflections-'+str(reflection)+'-intensity'] = intensity[j]
    reflection +=1
```

We can have a look what we saved in the file

```
ft.h5_tree(main_dataset)
```

## Comparison 
Comparison between experimental profile and kinematic theory

The grain size will have an influence on the width of the diffraction rings

```
# -------Input of grain size ----
resolution  = 0 # 1/nm
thickness = 10 # nm
# -------------------------------

from scipy import signal

width = (1/thickness + resolution) / scale
scale = ft.get_slope(main_dataset.dim_0.values) # *1.085*1.0

intensity2 = intensity/intensity.max()*10

gauss = signal.gaussian(len(profile), std=width)
simulated_profile = np.zeros(len(profile))
rec_dist = np.linspace(1,len(profile),len(profile))*scale

x  =[]
yAu = []
yC  = []
for i in rec_dist:
    yAu.append(ks.feq('Au', i))
    yC.append(ks.feq('C', i))
        
plt.figure()
plt.plot(rec_dist,profile/profile.max()*150, color='blue', label='experiment');
for j in range(len(unique)-1):
    if unique[j] < len(profile)*scale:
        # plot lines
        plt.plot([unique[j],unique[j]], [0, intensity2[j]],c='r')
        # plot indices
        index = '{'+f'{family[j][0]:.0f} {family[j][1]:.0f} {family[j][2]:.0f}'+'}' # pretty index string
        plt.text(unique[j],-3, index, horizontalalignment='center',
              verticalalignment='top', rotation = 'vertical', fontsize=8, color = 'red')
        
        # place Gaussian with appropriate width in profile
        g = np.roll(gauss,int(-len(profile)/2+unique[j]/scale))* intensity2[j]*np.array(yAu)*1.3#rec_dist**2*10
        simulated_profile = simulated_profile + g
plt.plot(np.linspace(1,len(profile),len(profile))*scale,simulated_profile, label='simulated');
plt.plot(rec_dist,np.array(yAu)**2, label='form_factor')

plt.ylim(-35,210);
```

## Publication Quality Output

Now we have all the ingredients to make a publication quality plot of the data.

```
from matplotlib import patches
fig = plt.figure(figsize=(9, 6)) 

extent= np.array([-center[0], diff_pattern.shape[0]-center[0],-diff_pattern.shape[1]+center[1], center[1]])*scale

plt.imshow(np.log2(1+diff_pattern).T,cmap="gray", extent=(extent), vmin=np.max(np.log2(1+diff_pattern))*0.5)
plt.xlabel(r'reciprocal distance [nm$^{-1}$]')
ax = fig.gca()
#ax.add_artist(circle1);
plt.plot(np.linspace(1,len(profile),len(profile))*scale,profile/profile.max()*10, color='y');
plt.plot((0,len(profile)*scale),(0,0),c='r')

for j in range(len(unique)-1):
    i = indices[j]   
    if distances[i] < len(profile)*scale:
        plt.plot([distances[i],distances[i]], [0, intensity2[j]/20],c='r')
        arc = patches.Arc((0,0), distances[i]*2, distances[i]*2, angle=90.0, theta1=0.0, theta2=270.0, color='r', fill= False, alpha = 0.5)#, **kwargs)
        ax.add_artist(arc);
plt.scatter(0,0);

for i in range(6):
    index = '{'+f'{family[i][0]:.0f} {family[i][1]:.0f} {family[i][2]:.0f}'+'}' # pretty index string
    plt.text(unique[i],-0.5, index, horizontalalignment='center',
             verticalalignment='top', rotation = 'vertical', fontsize=8, color = 'white')
```

### Quiz
What would the figure caption for above figure be?

### What does the above figure convey?

* center is determined accurately
* relative distances are accurately described
* scaling accurately for reference crystal - calibration?

### What is the accuracy?

Change the scale by 1% and see what happens

So we can determine the lattce parameter better than 1% if we use high scattering angles!

## Logging the results

```
out_tags['analysis'] = 'Indexing_Diffraction_Rings'
out_tags['scale'] = scale
log_group = ft.log_results(main_dataset, dataset=None, attributes=out_tags)

ft.h5_tree(main_dataset)
main_dataset.h5_dataset.file.close()
```

## Conclusion

We only need the scatterng factors to calculate the ring pattern.

A comparison between simulation and experiment can be very precise.

Normally one would do a fit of the most prominent peaks to establish the scale.

## Navigation

- <font size = "3">  **Back Chapter 1: [Atomic Form Factor](CH2_04-Basic_Crystallography.ipynb)** </font>
- <font size = "3">  **Next: [Structure Factors](CH2_06-Kinematic_Scattering_Geometry.ipynb)** </font>
- <font size = "3">  **Chapter 2: [Diffraction](CH2_00-Diffraction.ipynb)** </font>
- <font size = "3">  **List of Content: [Front](../_MSE672_Intro_TEM.ipynb)** </font>

## Appendix
 Opening the hdf5 file and plot the data again

### Open hf5 file

```
new_dataset = ft.open_file()#os.path.join(current_directory,filename))

new_dataset.plot()
```

### And Plot

Becasue we saved all the results in all steps, it is straight forward to retrieve the publication quality plot again.

```
## Access the data of the loaded image


diff_pattern = new_dataset
diff_pattern = diff_pattern-diff_pattern.min()
current_channel = new_dataset.h5_dataset.parent.parent
result_group = current_channel['Log_000']

center = result_group['center'][()]
scale = result_group['scale'][()]

from matplotlib import patches
fig = plt.figure(figsize=(9, 6)) 
ax = plt.gca()
extent= np.array([-center[0], diff_pattern.shape[0]-center[0],-diff_pattern.shape[1]+center[1], center[1]])*scale

plt.imshow(np.log2(1+diff_pattern).T, cmap="gray", extent=(extent), vmin=np.max(np.log2(1+diff_pattern))*0.5)
plt.xlabel(r'reciprocal distance [nm$^{-1}$]')

profile = result_group['radial_average'][()]
plt.plot(np.linspace(1,len(profile),len(profile))*scale,profile/profile.max()*10, color='y');#
plt.plot((0,len(profile)*scale),(0,0),c='r')
reflections = {}
for key in result_group:
    if 'reflection' in key:
        keys = key.split('-')
        
        if keys[1] not in reflections:
            reflections[keys[1]]={}
        reflections[keys[1]][keys[2]] =  result_group[key][()]
        #print( reflections[keys[1]][keys[2]] )
for key in reflections:
    distance = reflections[key]['recip_distances']
    if distance < len(profile)*scale:
        
        plt.plot([distance,distance], [0, reflections[key]['intensity']/1000],c='r')
        arc = patches.Arc((0,0), distance*2, distance*2, angle=90.0, theta1=0.0, theta2=270.0, color='r', fill= False, alpha = 0.5)#, **kwargs)
        ax.add_artist(arc);
plt.scatter(0,0);
for i in range(7):
    index = reflections[str(i)]['index'] # pretty index string
    plt.text(unique[i],-0.5, index, horizontalalignment='center',
          verticalalignment='top', rotation = 'vertical', fontsize=8, color = 'white')
```

## Close File

```
new_dataset.h5_dataset.file.close()
```

```
import scipy
import scipy.signal
print((831 +1327) - 1024)
print((803   +1288) - 1024)
x_line_plot = diff_pattern[np.arange(2048),np.arange(2048)]
y_line_plot = diff_pattern[np.arange(2048),2047-np.arange(2048)]
peaks_x = scipy.signal.find_peaks(x_line_plot, prominence=5000)
peaks_y = scipy.signal.find_peaks(y_line_plot, prominence=5000)
print(peaks_x[0],peaks_y[0])
plt.figure()
#plt.plot(diff_pattern[:, 1022:1025].sum(axis=1))
plt.plot(np.arange(2048)+-(1134-1067)/2, x_line_plot)
plt.plot(y_line_plot)
plt.scatter(peaks_x[0],  x_line_plot[peaks_x[0]])
plt.scatter(peaks_y[0],  y_line_plot[peaks_y[0]])
```

File: Diffraction/CH2_05-Diffraction_Rings.ipynb
<font size = "5"> **Chapter 2: [Diffraction](CH2_00-Diffraction.ipynb)** </font>

<hr style="height:1px;border-top:4px solid #FF8200" />

#  Analyzing Ring Diffraction Pattern
[Download](https://raw.githubusercontent.com/gduscher/MSE672-Introduction-to-TEM//main/Diffraction/CH2_05-Diffraction_Rings.ipynb)

[![OpenInColab](https://colab.research.google.com/assets/colab-badge.svg)](
    https://colab.research.google.com/github/gduscher/MSE672-Introduction-to-TEM/blob/main//Diffraction/CH2_05-Diffraction_Rings.ipynb)
 
part of

<font size = "5"> **[MSE672:  Introduction to Transmission Electron Microscopy](../_MSE672_Intro_TEM.ipynb)**</font>

**Spring 2026**<br>
by Gerd Duscher

Microscopy Facilities<br>
Institute of Advanced Materials & Manufacturing<br>
Materials Science & Engineering<br>
The University of Tennessee, Knoxville



Background and methods to analysis and quantification of data acquired with transmission electron microscopes.

## Load relevant python packages
### Check Installed Packages

```
import sys
import importlib.metadata
def test_package(package_name):
    """Test if package exists and returns version or -1"""
    try:
        version = importlib.metadata.version(package_name)
    except importlib.metadata.PackageNotFoundError:
        version = '-1'
    return version

if test_package('pyTEMlib') < '0.2026.1.3':
    print('installing pyTEMlib')
    !{sys.executable} -m pip install git+https://github.com/pycroscopy/pyTEMlib.git@main -q --upgrade

print('done')
```

done

### Load the plotting and figure packages
Import the python packages that we will use:

Beside the basic numerical (numpy) and plotting (pylab of matplotlib) libraries,
* three dimensional plotting
and some libraries from pyTEMlib
* diffraction_tools library.
> Note for Google Colab
>
> **Restart Session** in the **Runtime Menu**

```
%matplotlib  widget
import os
import sys

import matplotlib
import matplotlib.pyplot as plt
import numpy as np

if 'google.colab' in sys.modules:
    from google.colab import output
    from google.colab import drive
    output.enable_custom_widget_manager()

# additional package 
import itertools 
import skimage
import scipy

# Import microscopt library
import pyTEMlib
    
# it is a good idea to show the version numbers at this point for archiving reasons.
__notebook_version__ = '2026.01.22'
print('pyTEM version: ', pyTEMlib.__version__)
print('notebook version: ', __notebook_version__)
```

pyTEM version:  0.2026.1.3
notebook version:  2026.01.22


## Load Ring-Diffraction Pattern
### First we select the diffraction pattern

Load the **GOLD-NP-DIFF.dm3** file as an example.
  
The dynamic range of diffraction patterns is too high for computer screens and so we take the logarithm of the intensity.

```
# ------ Input ------- #
load_example = True
# -------------------- #
if 'google.colab' in sys.modules:
        drive.mount("/content/drive")

if load_example and 'google.colab' in sys.modules:
    if not os.path.exists('./AL-DFoffset0.00.dm3'):
        !wget  https://github.com/gduscher/MSE672-Introduction-to-TEM/raw/main/example_data/GOLD-NP-DIFF.dm3
        
# Open file widget and select file which will be opened in code cell below
if not load_example:
    drive_directory = pyTEMlib.file_tools.get_last_path()
    file_widget = pyTEMlib.file_tools.FileWidget(drive_directory)
```

```
if load_example:
    file_name = '../example_data/GOLD-NP-DIFF.dm3'
    if 'google.colab' in sys.modules:
        file_name = './GOLD-NP-DIFF.dm3'
    datasets = pyTEMlib.file_tools.open_file(file_name)
    main_dataset = datasets[list(datasets.keys())[0]]
else:
    main_dataset = file_widget.selected_dataset
    datasets = file_widget.datasets

view = main_dataset.plot(vmax=20000)
```

Canvas(toolbar=Toolbar(toolitems=[('Home', 'Reset original view', 'home', 'home'), ('Back', 'Back to previous …

## Finding the center

### First try with cross correlation of rotated images

### Cross- and Auto- Correlation
    
Cross correlation and auto correlation are based on a  multiplication in Fourier space. In the case of a an auto-correlation it is the same data while in the cross correlation it is another data (here the transposed (rotated) diffraction pattern)"

```
## Access the data of the loaded image
    
diff_pattern = np.array(main_dataset)
diff_pattern = diff_pattern-diff_pattern.min()
correlation = 'auto'
dif_ft = np.fft.fft2(diff_pattern)
if correlation == 'auto':
    auto_correlation  = np.fft.fftshift(np.fft.ifft2(dif_ft*dif_ft))
    center = np.unravel_index(np.argmax(auto_correlation.real, axis=None), auto_correlation.real.shape)
    plt.figure()
    plt.title('Auto-Correlation')
    plt.imshow(auto_correlation.real);
else:   
    dif_ft2 = np.fft.fft2(diff_pattern.T)
    cross_correlation  = np.fft.fftshift(np.fft.ifft2(dif_ft*dif_ft2))
    center = np.unravel_index(np.argmax(cross_correlation.real, axis=None), cross_correlation.real.shape)
    plt.figure()
    plt.title('Cross-Correlation')
    plt.imshow(auto_correlation.real);

shift = np.array(center - np.array(dif_ft.shape)/2)
print(f'center = {center} which is a shift of {shift[0]} px in x and {shift[1]} px in y direction')
plt.scatter([center[1]],[center[0]]);
```

center = (np.int64(1090), np.int64(1182)) which is a shift of 66.0 px in x and 158.0 px in y direction

Canvas(toolbar=Toolbar(toolitems=[('Home', 'Reset original view', 'home', 'home'), ('Back', 'Back to previous …

### How well did we do?

### Select the center yourself

The beam stop confuses the cross correlation sometimes and then we need to  adjust the selection

```
from matplotlib.widgets import  EllipseSelector
    
print(np.array(center)-2048)
center = np.array(center)

plt.figure(figsize=(8, 6))
plt.imshow(np.log(3.+diff_pattern).T, origin = 'upper')
selector = EllipseSelector(plt.gca(), None,interactive=True )  # gca get current axis (plot)

# selector.to_draw.set_visible(True)
radius = 559 
center = np.array(center)

selector.extents = (center[0]-radius,center[0]+radius,center[1]-radius,center[1]+radius)
```

[-958 -866]

Canvas(toolbar=Toolbar(toolitems=[('Home', 'Reset original view', 'home', 'home'), ('Back', 'Back to previous …

Get center coordinates from selection

```
xmin, xmax, ymin, ymax = selector.extents
x_center, y_center = selector.center
x_shift = x_center - diff_pattern.shape[0]/2
y_shift = y_center - diff_pattern.shape[1]/2
print(f'radius = {(xmax-xmin)/2:.0f} pixels')

center = (x_center, y_center )
print(f'new center = {center} [pixels]')


out_tags ={}
out_tags['center'] = center
```

radius = 559 pixels
new center = (np.float64(1063.4025974025974), np.float64(1102.2077922077922)) [pixels]

## Ploting Diffraction Pattern in Polar Coordinates",

### The Transformation Routine

We use the polar transformation routine of scipy-image (skimage).

If the center is correct a ring in carthesian coordinates is a line in polar coordinates

```
center = (x_center, y_center)
polar_projection = skimage.transform.warp_polar(diff_pattern, center=center).T
polar_projection[polar_projection<0.] =0.
polar_projection += 1e-12
log_polar =np.log2(polar_projection)
log_polar -= log_polar.min()
plt.figure()
plt.imshow(log_polar, cmap='gray')
plt.gca().set_aspect("auto")
plt.colorbar()
```

Canvas(toolbar=Toolbar(toolitems=[('Home', 'Reset original view', 'home', 'home'), ('Back', 'Back to previous …

### Diffraction Profile

A simple sum over all angles gives us then the diffraction profile (intensity profile of diffraction pattern)

```
center = np.array(center)
out_tags={'center': center}
#center[1] = 1057
#center[0]= 1103
#center[1]=1055

# polar_projection = warp(diff_pattern,center)
below_zero = polar_projection<0.
polar_projection[below_zero]=0.

out_tags['polar_projection'] = polar_projection

# Sum over all angles (axis 1)
profile = polar_projection.sum(axis=1)
profile_0 = polar_projection[:,0:20].sum(axis=1)
profile_360 = polar_projection[:,340:360].sum(axis=1)
profile_180 = polar_projection[:,190:210].sum(axis=1)

profile_90 = polar_projection[:,80:100].sum(axis=1)
profile_270 = polar_projection[:,260:280].sum(axis=1)


out_tags['radial_average'] = profile

scale = main_dataset.u.slope


plt.figure()
plt.imshow(np.log2(polar_projection)+32,extent=(0,360,polar_projection.shape[0]*scale,scale),cmap="gray")
ax = plt.gca()
ax.set_aspect("auto");
plt.xlabel('angle [degree]');
plt.ylabel('distance [1/nm]')

plt.plot(profile/profile.max()*200,np.linspace(1,len(profile),len(profile))*scale,c='r');
#plt.plot(profile_0/profile_0.max()*200,np.linspace(1,len(profile),len(profile))*scale,c='orange');
#plt.plot(profile_360/profile_360.max()*200,np.linspace(1,len(profile),len(profile))*scale,c='orange');
#plt.plot(profile_180/profile_180.max()*200,np.linspace(1,len(profile),len(profile))*scale,c='b');
plt.plot(profile_90/profile_90.max()*200,np.linspace(1,len(profile),len(profile))*scale,c='orange');
plt.plot(profile_270/profile_270.max()*200,np.linspace(1,len(profile),len(profile))*scale,c='b');


plt.plot([0,360],[3.8,3.8])
plt.plot([0,360],[6.3,6.3])
plt.colorbar()
```

Canvas(toolbar=Toolbar(toolitems=[('Home', 'Reset original view', 'home', 'home'), ('Back', 'Back to previous …

## Determine Bragg Peaks

Peak finding is actually not as simple as it looks

```
import scipy as sp
import scipy.signal as signal

scale = main_dataset.u.slope*4.28/3.75901247*1.005
# find_Bragg peaks in profile
peaks, g= signal.find_peaks(profile,rel_height =0.7, width=7)  # np.std(second_deriv)*9)

print(peaks*scale)

out_tags['ring_radii_px'] = peaks


plt.figure()

plt.imshow(log_polar,extent=(0,360,polar_projection.shape[0]*scale,scale),cmap='gray')

ax = plt.gca()
ax.set_aspect("auto");
plt.xlabel('angle [degree]');
plt.ylabel('distance [1/nm]')

plt.plot(profile/profile.max()*200,np.linspace(1,len(profile),len(profile))*scale,c='r');

for i in peaks:
    if i*scale > 3.5:
        plt.plot((0,360),(i*scale,i*scale), linestyle='--', c = 'steelblue')
```

[ 0.17808612  0.55969922  1.10667801  2.55680781  4.47759378  5.08817475
  7.3142512   8.54813357 11.384791   12.51690988 13.36917915 15.22636293]

Canvas(toolbar=Toolbar(toolitems=[('Home', 'Reset original view', 'home', 'home'), ('Back', 'Back to previous …

## Calculate Ring Pattern

see [Structure Factors notebook ](CH2_04-Structure_Factors.ipynb) for details.

```
# Initialize the dictionary with all the input
atoms = pyTEMlib.crystal_tools.structure_by_name('gold')

main_dataset.structures['Structure_000'] = atoms


#Reciprocal Lattice 
# We use the linear algebra package of numpy to invert the unit_cell \"matrix\"
reciprocal_unit_cell = atoms.cell.reciprocal() # transposed of inverted unit_cell

#INPUT
hkl_max = 7#  maximum allowed Miller index

acceleration_voltage = 200.0 *1000.0 #V
wave_length  = pyTEMlib.utilities.get_wavelength(acceleration_voltage, unit='A')


h  = np.linspace(-hkl_max,hkl_max,2*hkl_max+1)   # all to be evaluated single Miller Index
hkl  = np.array(list(itertools.product(h,h,h) )) # all to be evaluated Miller indices
g_hkl = np.dot(hkl,reciprocal_unit_cell)  

# Calculate Structure Factors

structure_factors = []

base = atoms.positions # in Carthesian coordinates
for j  in range(len(g_hkl)):
    F = 0
    for b in range(len(base)):
        # Atomic form factor for element and momentum change (g vector)
        f = pyTEMlib.diffraction_tools.get_form_factor(atoms[b].symbol,np.linalg.norm(g_hkl[j]))  
        F += f * np.exp(-2*np.pi*1j*(g_hkl[j]*base[b]).sum())        
    structure_factors.append(F)
F = structure_factors = np.squeeze(np.array(structure_factors))

# Allowed reflections have a non zero structure factor F (with a  bit of numerical error)
allowed = np.absolute(structure_factors) > 0.001

distances = np.linalg.norm(g_hkl, axis = 1)

print(f' Of the evaluated {hkl.shape[0]} Miller indices {allowed.sum()} are allowed. ')
# We select now all the 
zero = distances == 0.
allowed = np.logical_and(allowed,np.logical_not(zero))

F = F[allowed]
g_hkl = g_hkl[allowed]
hkl = hkl[allowed]
distances = distances[allowed]

sorted_allowed = np.argsort(distances)

distances = distances[sorted_allowed]
hkl = hkl[sorted_allowed]
F = F[sorted_allowed]

# How many have unique distances and what is their muliplicity

unique, indices  = np.unique(distances, return_index=True)

print(f' Of the {allowed.sum()} allowed Bragg reflections there are {len(unique)} families of reflections.')

intensity = np.absolute(F[indices]**2*(np.roll(indices,-1)-indices))
print('\n index \t  hkl \t      1/d [1/Ang]       d [pm]     F      multip.  intensity' )
family = []

reflection = 0
out_tags['reflections'] = {}
multiplicitity = (np.roll(indices,-1)-indices)
intensity = np.absolute(F[indices]**2*multiplicitity)
print(f"\n index \t     {'hkl'.ljust(12)}\t 1/d [1/Ang]   d [pm] \t  F \t multip. intensity")
family = []
for j in range(0, len(unique)-2):
    i = indices[j]    
    i2 = indices[j+1]   
    family.append(hkl[i+np.argmax(hkl[i:i2].sum(axis=1))])
    print(f'{i:3g}\t  {str(family[j]).ljust(13)} \t  {distances[i]:.2f}  \t {1/distances[i]*100:.0f} \t {np.absolute(F[i]):.2f}',
          f'\t  {indices[j+1]-indices[j]:3g} \t {intensity[j]:.2f}') 
    
    out_tags['reflections'][str(reflection)] = {'index': index,
                                                'recip_distances': distances[i],
                                                'structure_factor': np.absolute(F[i]),
                                                'multiplicity': indices[j+1]-indices[j],
                                                'intensity': intensity[j]}
    reflection +=1
main_dataset.metadata['SAED'] = out_tags
```

 Of the evaluated 3375 Miller indices 855 are allowed. 
 Of the 854 allowed Bragg reflections there are 39 families of reflections.

 index 	  hkl 	      1/d [1/Ang]       d [pm]     F      multip.  intensity

 index 	     hkl         	 1/d [1/Ang]   d [pm] 	  F 	 multip. intensity
  0	  [1. 1. 1.]    	  0.42  	 235 	 27.00 	    8 	 5832.86
  8	  [0. 0. 2.]    	  0.49  	 204 	 24.48 	    6 	 3596.79
 14	  [0. 2. 2.]    	  0.69  	 144 	 18.27 	   12 	 4004.58
 26	  [1. 1. 3.]    	  0.81  	 123 	 15.54 	    8 	 1930.91
 34	  [1. 3. 1.]    	  0.81  	 123 	 15.54 	   16 	 3861.82
 50	  [2. 2. 2.]    	  0.85  	 118 	 14.82 	    8 	 1756.96
 58	  [0. 0. 4.]    	  0.98  	 102 	 12.57 	    6 	 948.09
 64	  [3. 3. 1.]    	  1.07  	 94 	 11.33 	    8 	 1026.40
 72	  [3. 1. 3.]    	  1.07  	 94 	 11.33 	   16 	 2052.80
 88	  [4. 0. 2.]    	  1.10  	 91 	 10.97 	   24 	 2889.10
112	  [2. 2. 4.]    	  1.20  	 83 	 9.77 	   24 	 2291.50
136	  [5. 1. 1.]    	  1.27  	 78 	 9.05 	   16 	 1310.07
152	  [3. 3. 3.]    	  1.27  	 78 	 9.05 	   16 	 1310.07
168	  [0. 4. 4.]    	  1.39  	 72 	 8.08 	   12 	 783.51
180	  [1. 5. 3.]    	  1.45  	 69 	 7.60 	   48 	 2775.70
228	  [4. 4. 2.]    	  1.47  	 68 	 7.46 	   30 	 1669.40
258	  [6. 2. 0.]    	  1.55  	 64 	 6.94 	   24 	 1155.47
282	  [3. 3. 5.]    	  1.61  	 62 	 6.60 	   24 	 1045.13
306	  [2. 2. 6.]    	  1.63  	 61 	 6.49 	    8 	 337.38
314	  [2. 6. 2.]    	  1.63  	 61 	 6.49 	   16 	 674.76
330	  [4. 4. 4.]    	  1.70  	 59 	 6.11 	    8 	 298.61
338	  [5. 1. 5.]    	  1.75  	 57 	 5.85 	   24 	 822.23
362	  [5. 5. 1.]    	  1.75  	 57 	 5.85 	   24 	 822.23
386	  [0. 4. 6.]    	  1.77  	 57 	 5.77 	   24 	 799.86
410	  [2. 4. 6.]    	  1.83  	 54 	 5.48 	   48 	 1439.07
458	  [3. 5. 5.]    	  1.88  	 53 	 5.27 	   72 	 2002.47
530	  [3. 7. 3.]    	  2.01  	 50 	 4.81 	   24 	 554.73
554	  [6. 4. 4.]    	  2.02  	 49 	 4.76 	   24 	 542.78
578	  [0. 6. 6.]    	  2.08  	 48 	 4.56 	   12 	 249.42
590	  [5. 5. 5.]    	  2.12  	 47 	 4.42 	   56 	 1095.37
646	  [6. 6. 2.]    	  2.14  	 47 	 4.38 	    8 	 153.42
654	  [6. 2. 6.]    	  2.14  	 47 	 4.38 	   16 	 306.83
670	  [5. 7. 3.]    	  2.23  	 45 	 4.10 	   48 	 806.10
718	  [4. 6. 6.]    	  2.30  	 43 	 3.92 	   24 	 368.66
742	  [7. 5. 5.]    	  2.44  	 41 	 3.58 	   48 	 614.38
790	  [7. 7. 3.]    	  2.54  	 39 	 3.37 	   24 	 271.77
814	  [6. 6. 6.]    	  2.55  	 39 	 3.34 	    8 	 89.26

We can have a look what we saved in the file

```
main_dataset.metadata['SAED'].keys()
```

dict_keys(['center', 'polar_projection', 'radial_average', 'ring_radii_px', 'reflections'])

## Comparison
Comparison between experimental profile and kinematic theory

The grain size will have an influence on the width of the diffraction rings"

```
# -------Input of grain size ----
resolution  = 0 # 1/nm
thickness = 100 # Ang
# -------------------------------

width = (1/thickness + resolution) / scale
scale = main_dataset.u.slope  *1.085*1.0/10*1.01
intensity2 = intensity/intensity.max()*10

gauss = scipy.signal.windows.gaussian(len(profile), std=width)
simulated_profile = np.zeros(len(profile))
rec_dist = np.linspace(1,len(profile),len(profile))*scale

x  =[]
yAu = []
yC  = []
for i in rec_dist:
    yAu.append(pyTEMlib.diffraction_tools.get_form_factor('Au', i))
    yC.append(pyTEMlib.diffraction_tools.get_form_factor('C', i))
yAu = np.squeeze(np.array(yAu))        
plt.figure()
plt.plot(rec_dist,profile/profile.max()*150, color='blue', label='experiment');
for j in range(len(unique)-1):
    if unique[j] < len(profile)*scale:
        # plot lines
        plt.plot([unique[j],unique[j]], [0, intensity2[j]],c='r')
        # plot indices
        index = '{'+f'{family[j][0]:.0f} {family[j][1]:.0f} {family[j][2]:.0f}'+'}' # pretty index string
        plt.text(unique[j],-3, index, horizontalalignment='center',
              verticalalignment='top', rotation = 'vertical', fontsize=8, color = 'red')
        
        # place Gaussian with appropriate width in profile
        g = np.squeeze(np.roll(gauss,int(-len(profile)/2+unique[j]/scale))* intensity2[j]*np.array(yAu)*1.3)#rec_dist**2*10
        simulated_profile = simulated_profile + g
plt.plot(np.linspace(1,len(profile),len(profile))*scale,simulated_profile, label='simulated');
plt.plot(rec_dist,np.array(yAu)**2, label='form_factor')
plt.xlabel(r'angle (1/$\AA$)')
plt.legend()
plt.ylim(-35,210);
```

Canvas(toolbar=Toolbar(toolitems=[('Home', 'Reset original view', 'home', 'home'), ('Back', 'Back to previous …

## Publication Quality Output

Now we have all the ingredients to make a publication quality plot of the data.

```
from matplotlib import patches
fig = plt.figure(figsize=(9, 6)) 

extent= np.array([-center[0], diff_pattern.shape[0]-center[0],-diff_pattern.shape[1]+center[1], center[1]])*scale*1.005

plt.imshow(np.log2(1+diff_pattern.T),cmap='gray', extent=(extent*1.0), vmin=np.max(np.log2(1+diff_pattern))*0.5)
plt.xlabel(r'reciprocal distance [nm$^{-1}$]')
ax = fig.gca()
#ax.add_artist(circle1);
plt.plot(np.linspace(1,len(profile),len(profile))*scale,profile/profile.max(), color='y')
plt.plot((0,len(profile)*scale),(0,0),c='r')

for j in range(len(unique)-1):
    i = indices[j]   
    if distances[i] < len(profile)*scale:
        plt.plot([distances[i],distances[i]], [0, intensity2[j]/20],c='r')
        arc = patches.Arc((0,0), distances[i]*2, distances[i]*2, 
                          angle=90.0, 
                          theta1=0.0, theta2=270.0, 
                          color='r', fill= False, alpha = 0.5)
        ax.add_artist(arc);
plt.scatter(0,0)

for i in range(6):
    index = '{'+f'{family[i][0]:.0f} {family[i][1]:.0f} {family[i][2]:.0f}'+'}' # pretty index string
    plt.text(unique[i],-0.05, index, horizontalalignment='center',
             verticalalignment='top', rotation = 'vertical', fontsize=8, color = 'white')

plt.xlim(-1.2, 1.2)
```

(-1.2, 1.2)

Canvas(toolbar=Toolbar(toolitems=[('Home', 'Reset original view', 'home', 'home'), ('Back', 'Back to previous …

### Quiz

What would the figure caption for above figure be?

### What does the above figure convey?
* center is determined accurately
* relative distances are accurately described
* scaling accurately for reference crystal - calibration?

### What is the accuracy?

Change the scale by 1% and see what happens

So we can determine the lattce parameter better than 1% if we use high scattering angles!

## Logging the results

```
main_dataset.metadata['analysis'] = {'name': 'Indexing_Diffraction_Rings'}
main_dataset.metadata['SAED']['scale'] = scale
main_dataset.metadata.keys()
```

dict_keys(['experiment', 'filename', 'SAED', 'analysis'])

```
h5_group = pyTEMlib.file_tools.save_dataset(datasets, filename='Gold_SAED.hf5')
h5_group.file.close()
```

Cannot overwrite file. Using:  Gold_SAED-1.hf5

C:\Users\gduscher\AppData\Local\anaconda3\Lib\site-packages\pyNSID\io\hdf_io.py:111: UserWarning: main_data_name should not contain the "-" character. Reformatted name from:GOLD-NP-DIFF to GOLD_NP_DIFF
  warn('main_data_name should not contain the "-" character. Reformatted'
C:\Users\gduscher\AppData\Local\anaconda3\Lib\site-packages\pyNSID\io\hdf_utils.py:381: FutureWarning: validate_h5_dimension may be removed in a future version
  warn('validate_h5_dimension may be removed in a future version',

## Conclusion

We only need the scatterng factors to calculate the ring pattern.

A comparison between simulation and experiment can be very precise.

Normally one would do a fit of the most prominent peaks to establish the scale.

## Navigation
- <font size = "3">  **Back: [Structure Factors](CH2_04-Structure_Factors.ipynb)** </font>
- <font size = "3">  **Next: [Scttering Geometry](CH2_06-Kinematic_Scattering_Geometry.ipynb)** </font>
- <font size = "3">  **Chapter 2: [Diffraction](CH2_00-Diffraction.ipynb)** </font>
- <font size = "3">  **List of Content: [Front](../_MSE672_Intro_TEM.ipynb)** </font>

## Appendix

Opening the hdf5 file and plot the data again

### Open hf5 file

```
current_filename = 'Gold_SAED.hf5'
new_datasets = pyTEMlib.file_tools.open_file(current_filename)
chooser = pyTEMlib.file_tools.ChooseDataset(new_datasets)
```

Dropdown(description='select dataset:', options=('Channel_000: GOLD_NP_DIFF',), value='Channel_000: GOLD_NP_DI…

```
new_dataset = chooser.dataset
new_dataset.metadata['SAED'].keys()
```

dict_keys(['center', 'radial_average', 'ring_radii_px', 'scale', 'reflections'])

### And Plot

Because we saved all the results in all steps, it is straight forward to retrieve the publication quality plot again.

```
## Access the data of the loaded image

new_dataset = chooser.dataset
diff_pattern = np.array(new_dataset)
diff_pattern = diff_pattern-diff_pattern.min()

center = new_dataset.metadata['SAED']['center']
scale = new_dataset.metadata['SAED']['scale']

from matplotlib import patches
fig = plt.figure(figsize=(9, 6)) 
ax = plt.gca()
extent= np.array([-center[0], diff_pattern.shape[0]-center[0],-diff_pattern.shape[1]+center[1], center[1]])*scale

plt.imshow(np.log2(1+diff_pattern).T, cmap="gray", extent=(extent), vmin=np.max(np.log2(1+diff_pattern))*0.5)
plt.xlabel(r'reciprocal distance [nm$^{-1}$]')

profile = new_dataset.metadata['SAED']['radial_average']
plt.plot(np.linspace(1,len(profile),len(profile))*scale,profile/profile.max(), color='y');#
plt.plot((0,len(profile)*scale),(0,0),c='r')

for key, reflection in new_dataset.metadata['SAED']['reflections'].items():
    distance = reflection['recip_distances']
    if distance < len(profile)*scale:
        plt.plot([distance,distance], [0, reflection['intensity']/10000],c='r')
        arc = patches.Arc((0,0), distance*2, distance*2, angle=90.0, theta1=0.0, theta2=270.0, color='r', fill= False, alpha = 0.5)#, **kwargs)
        ax.add_artist(arc);
plt.scatter(0,0);
for i in range(7):
    index = new_dataset.metadata['SAED']['reflections'][str(i)]['index'] # pretty index string
    plt.text(unique[i],-0.05, index, horizontalalignment='center',
          verticalalignment='top', rotation = 'vertical', fontsize=8, color = 'white')
```

Canvas(toolbar=Toolbar(toolitems=[('Home', 'Reset original view', 'home', 'home'), ('Back', 'Back to previous …

## Conclusion
The scattering geometry provides all the tools to determine which reciprocal lattice points are possible and which of them are allowed.

Next we need to transfer out knowledge into a  diffraction pattern.

## Navigation

- <font size = "3">  **Back: [Basic Crystallography](CH2_04-Structure_Factors.ipynb)** </font>
- <font size = "3">  **Next: [Kinematic Scattering Geometry](CH2_06-Kinematic_Scattering_Geometry.ipynb)** </font>
- <font size = "3">  **Chapter 2: [Diffraction](CH2_00-Diffraction.ipynb)** </font>
- <font size = "3">  **List of Content: [Front](../_MSE672_Intro_TEM.ipynb)** </font>

```

```

```

```
