Repository: gduscher/MSE672-Introduction-to-TEM

# MSE672: Introduction to TEM
MSE672: Course of the MSE Department at The University of Tennessee in the Spring Semester 2021

by Gerd Duscher,

File: Diffraction/CH2_06b-3D_FFT.ipynb
```
import numpy as np
import matplotlib.pyplot as plt
```

```
def find_nearest_idx(array, value):
    array = np.asarray(array)
    return (np.abs(array - value)).argmin()
```

```
# data = np.load('./data.npy')
x,y = np.mgrid(10,10)
data =np.zeros([100,100,100])
data[24, 24, : ] = 1.
data[25, 25, : ] = 1.
data[26, 26, : ] = 1.
print(data.sum())

print(x,y)
```

```
data.shape
```

(100, 100, 100)

```
fs = 2.5e6  # sampling frequency, (Hz)
dx = 1      # spatial sampling step along X in (mm)
dy = 1      # spatial sampling step along Y in (mm)
```

```
y_max = dy * data.shape[0]  # mm
x_max = dx * data.shape[1]  # mm
t_max = data.shape[2] / fs  # s
```

```
y = np.linspace(0, y_max, data.shape[0])   # mm
x = np.linspace(0, x_max, data.shape[1])   # mm

yy, xx = np.meshgrid(y, x, indexing='ij')
```

```
time_stamp = 24 # µs
plt.figure()
plt.pcolormesh(xx, yy, data[:,time_stamp,:])
plt.xlabel('x, mm')
plt.ylabel('y, mm')
```

<ipython-input-18-3c84faeac35e>:3: MatplotlibDeprecationWarning: shading='flat' when X and Y have the same dimensions as C is deprecated since 3.3.  Either specify the corners of the quadrilaterals with X and Y, or pass shading='auto', 'nearest' or 'gouraud', or set rcParams['pcolor.shading'].  This will become an error two minor releases later.
  plt.pcolormesh(xx, yy, data[:,time_stamp,:])

Text(0, 0.5, 'y, mm')

```
spectrum_3d = np.fft.fftn(data)                            # Fourrier transform alon Y, X and T axes to obtain ky, kx, f

spectrum_3d_sh = np.fft.fftshift(spectrum_3d, axes=(0,1))  # Apply frequency shift along spatial dimentions so
                                                           # that zero-frequency component appears at the center of the spectrum
```

```
ky = np.linspace(-np.pi / y_max, np.pi / y_max, data.shape[0])  # wavenumber along Y axis (rad/mm)
kx = np.linspace(-np.pi / x_max, np.pi / x_max, data.shape[1])  # wavenumber along X axis (rad/mm)
f  = np.linspace(0, fs, data.shape[2])                          # frequency (Hz)
```

```
Ky, Kx = np.meshgrid(ky, kx, indexing='ij')
```

```
freq_to_observe = 40e3     # Hz
f_idx = find_nearest_idx(f, freq_to_observe)
```

```
plt.figure()
psd = plt.pcolormesh(Kx, Ky, abs(spectrum_3d_sh[:,:,f_idx])**2)
cbar = plt.colorbar(psd, label='PSD')
plt.xlabel('kx, rad/mm')
plt.ylabel('ky, rad/mm')
```

Text(0, 0.5, 'ky, rad/mm')

```

```

File: Diffraction/CH2_06b-FFT.ipynb
<font size = "5"> **Chapter 2: [Diffraction](CH2_00-Diffraction.ipynb)** </font>


<hr style="height:1px;border-top:4px solid #FF8200" />


# Fourier Transform - A laboratory

[![OpenInColab](https://colab.research.google.com/assets/colab-badge.svg)](
    https://colab.research.google.com/github/gduscher/MSE672-Introduction-to-TEM/blob/main//Diffraction/CH2_06b-FFT.ipynb)
 
part of

<font size = "5"> **[MSE672:  Introduction to Transmission Electron Microscopy](../_MSE672_Intro_TEM.ipynb)**</font>

**Spring 2026**<br>
by Gerd Duscher

Microscopy Facilities<br>
Institute of Advanced Materials & Manufacturing<br>
Materials Science & Engineering<br>
The University of Tennessee, Knoxville


Background and methods to analysis and quantification of data acquired with transmission electron microscopes.

## Load necessary packages

We only need matplotlib and numpy

```
import numpy as np
import matplotlib.pyplot as plt
```

## Periodic Delta Functions

```

data =np.zeros(101)
for i in range(11):
    data[i*10] = 1.
for i in range(6,11):
    data[i*10] = -1.

print(data.sum())
data[50] = 0
# data = np.cos((np.arange(101)-50))

x = np.linspace(-50, 50, data.shape[0])   # mm
plt.figure()
plt.plot(x, data)
```

1.0

[<matplotlib.lines.Line2D at 0x24d2a6cc550>]

```
fft_of_data = np.fft.fftshift(np.fft.fft(data))
fft_of_data[49:51] = 0
fft_x = np.fft.fftshift(np.fft.fftfreq(len(data)))
plt.figure()
plt.plot(fft_x, fft_of_data.real, label='real')
plt.plot(fft_x, fft_of_data.imag, label='imag')
plt.plot(fft_x, np.abs(fft_of_data), label='mag')
#plt.plot(fft_x, np.angle(fft_of_data), label='phase')
plt.legend()
```

## FFT of sine and cosine Functions

```
data =np.zeros(101)

data = np.sin((np.arange(101)-50)*.4)

x = np.linspace(-50, 50, data.shape[0])   # mm
plt.figure()
plt.plot(x, data)
```

[<matplotlib.lines.Line2D at 0x24d2a47f110>]

```
fft_of_data = np.fft.fftshift(np.fft.fft(data))
fft_of_data[49:51] = 0
fft_x = np.fft.fftshift(np.fft.fftfreq(len(data)))
plt.figure()
plt.plot(fft_x, fft_of_data.real, label='real')
plt.plot(fft_x, fft_of_data.imag, label='imag')
plt.plot(fft_x, np.abs(fft_of_data), label='mag')
plt.plot(fft_x, np.angle(fft_of_data), label='phase')
plt.legend()
```

## Conclusion 

The Fourier Transform gives the frequencies of sine waves to reproduce the original data

The fast fourier functions of numpy are used throughout the course.

## Navigation

- <font size = "3">  **Back: [Kinematic Scattering Geometry](CH2_06-Kinematic_Scattering_Geometry.ipynb)** </font>

```

```

File: Diffraction/CH2_06b-Relrod.ipynb
<font size = "5"> **Chapter 2: [Diffraction](CH2_00-Diffraction.ipynb)** </font>


<hr style="height:1px;border-top:4px solid #FF8200" />


# Relrod - Sample Geometry and Excitation Error

[![OpenInColab](https://colab.research.google.com/assets/colab-badge.svg)](
    https://colab.research.google.com/github/gduscher/MSE672-Introduction-to-TEM/blob/main//Diffraction/CH2_06b-Relrod.ipynb)
 
part of

<font size = "5"> **[MSE672:  Introduction to Transmission Electron Microscopy](../_MSE672_Intro_TEM.ipynb)**</font>

**Spring 2026**<br>
by Gerd Duscher

Microscopy Facilities<br>
Institute of Advanced Materials & Manufacturing<br>
Materials Science & Engineering<br>
The University of Tennessee, Knoxville


Background and methods to analysis and quantification of data acquired with transmission electron microscopes.

```
import sys
if 'google.colab' in sys.modules:
    !{sys.executable} -m pip install ipympl
    
%matplotlib  widget
import matplotlib.pyplot as plt
import numpy as np


from mpl_toolkits.mplot3d import Axes3D  # 3D plotting

__notebook_version__ = '2021.02.09'
print('notebook version: ', __notebook_version__)
```

notebook version:  2021.02.09

## Goals
Here we want to invesitate the influence of sample shape onto the diffraction pattern.

Generally, we have to consider the sample to be a thin disk-like shape, which in reciprocal space that is a rod-like shape.

It is this rod, together with dynamic scattering, that makes diffraction spots with excitation error possible.

In the following, we perform Fourier Transforms on disks with different ratios of height to radius.

## Make a disk shaped sample

Please, change ``width`` and ``height`` to see the effect in the Fourier Transform

```
radius = 50

height= 8

data = np.zeros([100,100,100])

x, y = np.mgrid[-data.shape[0]/2:data.shape[0]/2,-data.shape[1]/2:data.shape[1]/2]

data[x**2+y**2<radius**2, int(data.shape[2]/2-height/2): int(data.shape[2]/2+1+height/2)  ] = 1
X, Y, Z = np.where(data>0)
```

```
fig = plt.figure()
ax = fig.add_subplot(111, projection='3d')

# Plot the surface
ax.scatter(X, Y, Z, color='r', label='real space')
#ax.scatter(Xf, Yf, Zf, color='b', label='reciprocal space')

ax.set_xlim(0,data.shape[0])
ax.set_ylim(0,data.shape[1])
ax.set_zlim(0,data.shape[2]);
```

Canvas(toolbar=Toolbar(toolitems=[('Home', 'Reset original view', 'home', 'home'), ('Back', 'Back to previous …

## Perform Fourier transform

```
r_data = np.fft.fftshift(np.fft.fftn(np.fft.fftshift(data)))

r_data = np.log(1+np.abs(r_data))
r_data[r_data<r_data.max()*.8] = 0
r_data[r_data>0]=1

Xf, Yf, Zf = np.where(r_data>0)
```

## Plot Data Fast

```
fig = plt.figure()
ax = fig.add_subplot(111, projection='3d')

# Plot the surface
#ax.scatter(X, Y, Z, color='r', label='real space')
ax.scatter(Xf, Yf, Zf, color='b', label='reciprocal space')

ax.set_xlim(0,data.shape[0])
ax.set_ylim(0,data.shape[1])
ax.set_zlim(0,data.shape[2]);
```

Canvas(toolbar=Toolbar(toolitems=[('Home', 'Reset original view', 'home', 'home'), ('Back', 'Back to previous …

## Slow Plotting Routine

```
fig = plt.figure()
ax = fig.add_subplot(111, projection='3d')

# Plot the surface
ax.voxels(r_data, color='b')
ax.voxels(data, color='r')

ax.set_xlim(0,data.shape[0])
ax.set_ylim(0,data.shape[1])
ax.set_zlim(0,data.shape[2]);
```

Canvas(toolbar=Toolbar(toolitems=[('Home', 'Reset original view', 'home', 'home'), ('Back', 'Back to previous …

## Conclusion

The shape of the Fourier Transform of the sample is called **relrod**.

This relrod replaces any point in recirpocal lattice.


We can conclude a few points from this notebook:
- The relrod is **perpendicular to the sample**
- The relrod is the major contribution to the excitation error. 


The surface of the sample may not be exactly perpendicular to the zone axis and has to be considered in our calulations

```

```

File: Diffraction/CH2_06c-Relrod.ipynb
<font size = "5"> **Chapter 2: [Diffraction](CH2_00-Diffraction.ipynb)** </font>


<hr style="height:1px;border-top:4px solid #FF8200" />


# Relrod - Sample Geometry and Excitation Error

[![OpenInColab](https://colab.research.google.com/assets/colab-badge.svg)](
    https://colab.research.google.com/github/gduscher/MSE672-Introduction-to-TEM/blob/main//Diffraction/CH2_06c-Relrod.ipynb)
 
part of

<font size = "5"> **[MSE672:  Introduction to Transmission Electron Microscopy](../_MSE672_Intro_TEM.ipynb)**</font>

**Spring 2026**<br>
by Gerd Duscher

Microscopy Facilities<br>
Institute of Advanced Materials & Manufacturing<br>
Materials Science & Engineering<br>
The University of Tennessee, Knoxville


Background and methods to analysis and quantification of data acquired with transmission electron microscopes.


## Load necessary packages

We only need matplotlib and numpy

```
import sys
if 'google.colab' in sys.modules:
    !{sys.executable} -m pip install ipympl
    
%matplotlib  widget
import matplotlib.pyplot as plt
import numpy as np

__notebook_version__ = '2026.01.13'
print('notebook version: ', __notebook_version__)
```

notebook version:  2026.01.13

## Goals
Here we want to invesitate the influence of sample shape onto the diffraction pattern.

Generally, we have to consider the sample to be a thin disk-like shape, which in reciprocal space that is a rod-like shape.

It is this rod, together with dynamic scattering, that makes diffraction spots with excitation error possible.

In the following, we perform Fourier Transforms on disks with different ratios of height to radius.

## Make a disk shaped sample

Please, change ``width`` and ``height`` to see the effect in the Fourier Transform

```
radius = 50

height= 8

data = np.zeros([100,100,100])

x, y = np.mgrid[-data.shape[0]/2:data.shape[0]/2,-data.shape[1]/2:data.shape[1]/2]

data[x**2+y**2<radius**2, int(data.shape[2]/2-height/2): int(data.shape[2]/2+1+height/2)  ] = 1
X, Y, Z = np.where(data>0)
```

```
fig = plt.figure()
ax = fig.add_subplot(111, projection='3d')

# Plot the surface
ax.scatter(X, Y, Z, color='r', label='real space')
#ax.scatter(Xf, Yf, Zf, color='b', label='reciprocal space')

ax.set_xlim(0,data.shape[0])
ax.set_ylim(0,data.shape[1])
ax.set_zlim(0,data.shape[2]);
```

Canvas(toolbar=Toolbar(toolitems=[('Home', 'Reset original view', 'home', 'home'), ('Back', 'Back to previous …

## Perform Fourier transform

```
r_data = np.fft.fftshift(np.fft.fftn(np.fft.fftshift(data)))

r_data = np.log(1+np.abs(r_data))
r_data[r_data<r_data.max()*.8] = 0
r_data[r_data>0]=1

Xf, Yf, Zf = np.where(r_data>0)
```

## Plot Data Fast

```
fig = plt.figure()
ax = fig.add_subplot(111, projection='3d')

# Plot the surface
#ax.scatter(X, Y, Z, color='r', label='real space')
ax.scatter(Xf, Yf, Zf, color='b', label='reciprocal space')

ax.set_xlim(0,data.shape[0])
ax.set_ylim(0,data.shape[1])
ax.set_zlim(0,data.shape[2]);
```

Canvas(toolbar=Toolbar(toolitems=[('Home', 'Reset original view', 'home', 'home'), ('Back', 'Back to previous …

## Slow Plotting Routine
The number of voxel determine how long plotting takes.

```
fig = plt.figure()
ax = fig.add_subplot(111, projection='3d')

# Plot the surface
ax.voxels(r_data, color='b')
ax.voxels(data, color='r')

ax.set_xlim(0,data.shape[0])
ax.set_ylim(0,data.shape[1])
ax.set_zlim(0,data.shape[2]);
```

Canvas(toolbar=Toolbar(toolitems=[('Home', 'Reset original view', 'home', 'home'), ('Back', 'Back to previous …

## Shape of the Relrod: 

The relrod profile is given by a top-hat like function and oscillates with:
$$ \left(\frac{sin(x)}{x} \right)^2$$

The periodicity is dependent on sample thickness and material (structure factor).

According to Reimer (equ. 7.25), the intensity of a Bragg reflection $\vec{g}$ is given by:
$$I_g = \left(\frac{\pi}{\xi_g}\right)^2 \frac{\sin^2(\pi\ s_{\rm eff_g}\ t)}{(\pi s_{\rm eff_g})^2}$$

extinction_distance (Reimer equ. 7.23): $ \xi_g = \frac{\pi V}{\lambda F_g}$<br>
effective excitation error:  $ s_{\rm eff_g} = \sqrt{s_g^2 + \xi_g^{-2}}$

with:<br>
$t$: thickness <br>
$s_g$: excitation error <br>
$F_g$: structure factor <br>
$V$: volume of unit cell <br>
$\lambda$: wavelength

You can try out the influence of thickness in the code cell below.

```
# ----- Input ---------
thickness = 100 # a.u.; order of magnitude is Angstrom 
# ---------------------
s_eff = np.linspace(-0.05, 0.05, 200)

i_g = np.real(np.sin(np.pi * s_eff * thickness)**2 / (np.pi * s_eff)**2)
plt.figure()
plt.plot(s_eff, i_g);
```

Canvas(toolbar=Toolbar(toolitems=[('Home', 'Reset original view', 'home', 'home'), ('Back', 'Back to previous …

### Code in pyTEMlib
The function to calculate this thickness-dependent intensity with excitation error $s_g$ is given below.

Compare the code to equation from above:
$$I_g = \left(\frac{\pi}{\xi_g}\right)^2 \frac{\sin^2(\pi\ s_{\rm eff_g}\ t)}{(\pi s_{\rm eff_g})^2}$$

```
def intensity_with_thickness(thickness, atoms, k0_magnitude, f_allowed, sg):
    """ Calculate intensity of diffracted beams according to Reimer&Kohl equ.7.25 
    
    Parameters:
    ----------
    thickness: float
        thickness of sample in Angstrom
    atoms: ase.Atoms
        structure of crystal
    k0_magnitude: float
        incident wave vector in 1/A
    f_allowed: np.array (1dim)
        structure factors (non-zero =  allowed)
    sg: np.array (1dm)
        excitation errors 
    Returns:
    --------
    i_g: np.array (1dim)
        intensities of g vectors at excitation error sg
    """
    if thickness < 0:
        return None
    # Calculate Extinction Distance  Reimer 7.23
    # - makes only sense for non-zero structure_factor
    xi_g = np.real(np.pi * atoms.cell.volume * k0_magnitude / f_allowed)
    s_eff = np.sqrt(sg**2 + xi_g**-2)

    i_g = np.real(np.pi**2 / xi_g**2 * np.sin(np.pi * s_eff * thickness)**2 / (np.pi * s_eff)**2)   
    return i_g
```

## Conclusion

The shape of the Fourier Transform of the sample is called **relrod**.

This relrod replaces any point in recirpocal lattice.

> Assuming a standard sample that is rather wide (disk like),

we can conclude a few points from this notebook:
- The relrod is **perpendicular to the sample surface**
- The relrod is the major contribution to the excitation error. 


The surface of the sample may not be exactly perpendicular to the zone axis and has to be considered in our calulations

## Navigation

- <font size = "3">  **Back: [Kinematic Scattering Geometry](CH2_06-Kinematic_Scattering_Geometry.ipynb)** </font>

```

```

File: Diffraction/CH2_07-Plotting_Diffraction_Pattern.ipynb

<font size = "5"> **Chapter 2: [Diffraction](CH2_00-Diffraction.ipynb)** </font>

<hr style="height:1px;border-top:4px solid #FF8200" />

# Plotting Diffraction Pattern 

[Download](https://raw.githubusercontent.com/gduscher/MSE672-Introduction-to-TEM//main/Diffraction/CH2_07-Plotting_Diffraction_Pattern.ipynb)
 
[![OpenInColab](https://colab.research.google.com/assets/colab-badge.svg)](
    https://colab.research.google.com/github/gduscher/MSE672-Introduction-to-TEM/blob/main//Diffraction/CH2_07-Plotting_Diffraction_Pattern.ipynb)
 
part of

<font size = "5"> **[MSE672:  Introduction to Transmission Electron Microscopy](../_MSE672_Intro_TEM.ipynb)**</font>
**Spring 2025**<br>
by Gerd Duscher

Microscopy Facilities<br>
Institute of Advanced Materials & Manufacturing<br>
Materials Science & Engineering<br>
The University of Tennessee, Knoxville


Background and methods to analysis and quantification of data acquired with transmission electron microscopes.

## Load relevant python packages
### Check Installed Packages

```
import sys
import importlib.metadata
def test_package(package_name):
    """Test if package exists and returns version or -1"""
    try:
        version = importlib.metadata.version(package_name)
    except importlib.metadata.PackageNotFoundError:
        version = '-1'
    return version

if test_package('pyTEMlib') < '0.2024.1.0':
    print('installing pyTEMlib')
    !{sys.executable} -m pip install git+https://github.com/pycroscopy/pyTEMlib.git@main -q --upgrade

if 'google.colab' in sys.modules:
    !{sys.executable} -m pip install numpy==1.24.4
print('done')
```

done

### Load the plotting and figure packages
Import the python packages that we will use:

Beside the basic numerical (numpy) and plotting (pylab of matplotlib) libraries,
* three dimensional plotting
and some libraries from the book
* diffraction_tools library.

```
# import matplotlib and numpy
#                       use "inline" instead of "notebook" for non-interactive plots
%matplotlib  widget
import matplotlib.pyplot as plt
import numpy as np
import sys
if 'google.colab' in sys.modules:
    from google.colab import output
    output.enable_custom_widget_manager()

# 3D plotting package used
from mpl_toolkits.mplot3d import Axes3D # 3D plotting 

# additional package 
import itertools 
import scipy

# Import libraries from the pyTEMlib
import sys
sys.path.insert(0, '../../pyTEMlib')
import pyTEMlib

__notebook_version__ = '2022.01.22'
print('pyTEM version: ', pyTEMlib.__version__)
print('notebook version: ', __notebook_version__)
```


### Define Silicon crystal

```
#Initialize the dictionary with all the input
atoms = pyTEMlib.crystal_tools.structure_by_name('Silicon')
print(atoms)

#Reciprocal Lattice 
# We use the linear algebra package of numpy to invert the unit_cell "matrix"
reciprocal_unit_cell = atoms.cell.reciprocal()  # np.linalg.inv(atoms.cell).T # transposed of inverted unit_cell
```

Lattice(symbols='Si8', pbc=True, cell=[5.43088, 5.43088, 5.43088])

### All Possible and Allowed Reflections

see
- [Structure Factors](CH2_04-Structure_Factors.ipynb)
- [Kinematic Scattering Geometry](CH2_06-Kinematic_Scattering_Geometry.ipynb)
for details

Because the nuclei of the atoms in a material are positive, there is a small acceleration of the electron within the material.

We add this to the contribution to the magnitude of the incident wave-vector. 
The acceleration potential is called *inner potential* and is calculated from the scattering factors $f_e$ according to (Kirkland Eq 6.10:

$$U_{\vec{G}} =  \frac{h^2}{2 \pi m_e e} \frac{1}{V_{unit-cell}} \sum_j f_{e_j} (|\vec{G}|) \exp(-2\pi i \vec{G} \cdot \vec{r_j})$$ 
which reduces for $|\vec{G}| = 0$ to:

$$U_{0} =  \frac{h^2}{2 \pi m_e e} \frac{1}{V_{unit-cell}} \sum_j f_{e_j} (0)$$
 which forms an uniform potential inside the material

```
# --------------- INPUT ------------------------
zone_hkl = np.array([1, 1, 0])
hkl_max = 35  #  maximum allowed Miller index
Sg_max = 0.03   # 1/Ang  maximum allowed excitation error

acceleration_voltage_V = 200.0 * 1000.0 #V
# -------------------------------------------

wave_length_A = pyTEMlib.diffraction_tools.get_wavelength(acceleration_voltage_V)

U_0 = 0  # in (Ang)
# atom form factor of zero reflection angle is the inner potential in 1/A
for atom in atoms:
    U_0 += pyTEMlib.diffraction_tools.form_factor(atom.symbol, 0)
scattering_factor_to_volts = (scipy.constants.h*1e10)**2 / (2 * np.pi * scipy.constants.m_e * scipy.constants.e) / atoms.cell.volume

# Conversion of inner potential to Volts
U_0 =  U_0 * scattering_factor_to_volts

print('The inner potential is {0:.2f}V'.format(U_0))

incident_wave_vector_vacuum = 1/wave_length_A
K0_magnitude = incident_wave_vector = np.sqrt(1/wave_length_A**2 + U_0 )#1/Ang

cent = np.dot(zone_hkl,reciprocal_unit_cell)
cent = cent /np.linalg.norm(cent)* incident_wave_vector

# zone axis in global coordinate system
zone_vector = np.dot(zone_hkl,reciprocal_unit_cell)

h  = np.linspace(-hkl_max,hkl_max, 2*hkl_max+1)    # all evaluated single Miller Indices
hkl  = np.array(list(itertools.product(h, h, h) )) # all evaluated Miller indices
g = np.dot(hkl, reciprocal_unit_cell)              # all evaluated reciprocal lattice points

# Calculate excitation errors for all reciprocal lattice points
## Zuo and Spence, 'Adv TEM', 2017 -- Eq 3:14
S = (K0_magnitude**2-np.linalg.norm(g - cent, axis =1)**2)/(2*K0_magnitude)

# Determine reciprocal lattice points with excitation error less than the maximum allowed one: Sg_max
reflections = abs(S)< Sg_max

Sg = S[reflections]
g_hkl = g[reflections]
hkl = hkl[reflections] 
print ('Of the {0} tested reciprocal lattice points, {1} have an excitation error less than {2:.2f} 1/nm'.format( len(g) , len(g_hkl), Sg_max*10))

# Calculate Structure Factors

structure_factors = []

base = atoms.positions
for j  in range(len(g_hkl)):
    F = 0
    for atom in atoms:
        f = pyTEMlib.diffraction_tools.form_factor(atom.symbol, np.linalg.norm(g_hkl[j]))
        F += f * np.exp(-2*np.pi*1j*(g_hkl[j]*atom.position).sum())        
    structure_factors.append(F)
F = structure_factors = np.array(structure_factors)

allowed = np.absolute(structure_factors) > 0.000001

print('Of the {0} possible reflection {1} are allowed.'.format(hkl.shape[0], allowed.sum() ) )

# information of allowed reflections
Sg_allowed = Sg[allowed]
hkl_allowed = hkl[allowed][:]
g_allowed = g_hkl[allowed, :]
F_allowed = F[allowed]
intensities = np.absolute(F_allowed)**2 

# forbidden reflections:
forbidden = np.logical_not(allowed)
g_forbidden = g_hkl[forbidden, :]

# Determine Laue Zone for reflections
zone_axis = np.dot(zone_hkl, atoms.cell.array)
Laue_Zone = np.floor(abs(np.dot(hkl_allowed,zone_hkl)))# works only for cubic crystal systems
#Laue_Zone = np.floor(abs(np.dot(g_allowed,zone_axis)) ) # works for all crystal systems
ZOLZ = Laue_Zone ==0
HOLZ = Laue_Zone > 1

print ('Of those, there are {0} in ZOLZ and {1} in HOLZ'.format(ZOLZ.sum(),HOLZ.sum()))

intensities = np.absolute(F_allowed)**2 
K0_magnitude
```

The inner potential is 13.90V
Of the 357911 tested reciprocal lattice points, 2109 have an excitation error less than 0.30 1/nm
Of the 2109 possible reflection 405 are allowed.
Of those, there are 57 in ZOLZ and 348 in HOLZ

np.float64(40.047416413731916)

## Plotting of Ewald Sphere

```
fig = plt.figure()
ax = fig.add_subplot(111, projection='3d')

ax.scatter(cent[0], cent[1], cent[2], c='green')
ax.plot((cent[0], 0), (cent[1], 0), (cent[2], 0)) 

# draw sphere
u, v = np.mgrid[0:2*np.pi:80j, 0:np.pi:40j]
x = np.cos(u)*np.sin(v)*K0_magnitude+cent[0]
y = np.sin(u)*np.sin(v)*K0_magnitude+cent[1]
z = np.cos(v)*K0_magnitude+cent[2]

ax.scatter(g_allowed[ZOLZ,0], g_allowed[ZOLZ,1], g_allowed[ZOLZ,2], c='red')
ax.scatter(g_allowed[HOLZ,0], g_allowed[HOLZ,1], g_allowed[HOLZ,2], c='blue')
ax.plot_surface( x, y, z,  rstride=1, cstride=1, color='c', alpha=0.3, linewidth=0)

ax.set_xlim([-10, 10])
ax.set_ylim([-10, 10])
ax.set_zlim([-10, 10])
ax.set_xlabel(r'scattering angle in (1/$\AA$)')
ax.set_ylabel(r'scattering angle in (1/$\AA$)')
#ax.set_aspect("equal"); 
plt.tight_layout(); plt.show()
```

Canvas(toolbar=Toolbar(toolitems=[('Home', 'Reset original view', 'home', 'home'), ('Back', 'Back to previous …

```
fig = plt.figure()
ax = fig.add_subplot(111, projection='3d')

ax.scatter(g_allowed[ZOLZ,0], g_allowed[ZOLZ,1], g_allowed[ZOLZ,2], c='red')
ax.scatter(g_allowed[HOLZ,0], g_allowed[HOLZ,1], g_allowed[HOLZ,2], c='blue')

ax.scatter(cent[0], cent[1], cent[2], c='green')
ax.plot((cent[0], 0), (cent[1], 0), (cent[2],0)) 
33
ax.set_xlim([-5, 5])
ax.set_ylim([-5, 5])
ax.set_zlim([-5, 5])
ax.set_xlabel(r'scattering angle in (1/$\AA$)')
ax.set_ylabel(r'scattering angle in (1/$\AA$)')
ax.set_zlabel(r'scattering angle in (1/$\AA$)')

#ax.set_aspect("equal"); 
plt.tight_layout();
```

Canvas(toolbar=Toolbar(toolitems=[('Home', 'Reset original view', 'home', 'home'), ('Back', 'Back to previous …

## Projection
We need to project the active reciprocal points onto the plane perpendicular to the zone axis.

For that we tilt the zone axis onto the z-axis

We use the spherical coordinates to determine the rotation matrix

```
def get_rotation_matrix(zone):
    
    #spherical coordinates of zone
    r = np.linalg.norm(zone)
    theta = np.arccos(zone[2]/r)
    if zone[0] < 0:
        theta = -theta
    if zone[0] == 0:
        phi= np.pi/2
    else: 
        phi = (np.arctan(zone[1]/zone[0]))

    print('Rotation theta ',np.degrees(theta),' phi ',np.degrees(phi))

    #first we rotate phi about z-axis
    c, s = np.cos(phi), np.sin(phi)
    rotz = np.array([[c, -s , 0],[s,c,0],[0,0,1]])

    # second we rotate theta about y-axis
    c, s = np.cos(theta), np.sin(theta)
    roty = np.array([[c, 0 ,s],[0,1,0],[-s,0,c]])
    
    # the rotation now makes z-axis coincide with plane normal
    return np.dot(rotz,roty), np.degrees(theta), np.degrees(phi)
# zone axis in global coordinate system

zone_vector = np.dot(zone_hkl,reciprocal_unit_cell)
rotation_matrix, theta, phi = get_rotation_matrix(zone_vector)

print(rotation_matrix)

print('\n Zone axis can now be rotated parallel to z axis')
print(np.dot(zone_vector,rotation_matrix))
```

Rotation theta  90.0  phi  45.0
[[ 4.32978028e-17 -7.07106781e-01  7.07106781e-01]
 [ 4.32978028e-17  7.07106781e-01  7.07106781e-01]
 [-1.00000000e+00  0.00000000e+00  6.12323400e-17]]

 Zone axis can now be rotated parallel to z axis
[1.59450412e-17 4.81851563e-18 2.60402285e-01]

### Rotation
We use the rotation matrix to rotate all lattice vectors

```
K0_vector_rotated = np.dot(cent, rotation_matrix)
cent_rotated = K0_vector_rotated
print(cent_rotated)

g_hkl_rotated = np.dot(g_allowed, rotation_matrix)
```

[2.45219702e-15 5.22038166e-16 4.00474164e+01]

Now we can plot these diffraction spots in 2D by just setting the z-coordinate to zero. That is our projection procedure.

```
fig = plt.figure()
ax = fig.add_subplot(111, projection='3d')

ax.scatter(g_hkl_rotated[ZOLZ,0], g_hkl_rotated[ZOLZ,1], g_hkl_rotated[ZOLZ,2]+10, c='red')
ax.scatter(g_hkl_rotated[HOLZ,0], g_hkl_rotated[HOLZ,1], g_hkl_rotated[HOLZ,2]+10, c='blue')

ax.scatter(g_hkl_rotated[ZOLZ,0], g_hkl_rotated[ZOLZ,1], 0, c='red')
ax.scatter(g_hkl_rotated[HOLZ,0], g_hkl_rotated[HOLZ,1], 0, c='blue')

ax.set_xlim([-10,10])
ax.set_ylim([-10,10])
ax.set_zlim([0,12])
ax.set_xlabel(r'scattering angle in (1/$\AA$)')
ax.set_ylabel(r'scattering angle in (1/$\AA$)')
ax.set_zlabel(r'scattering angle in (1/$\AA$)')

#ax.set_aspect("equal"); 
plt.tight_layout(); plt.show()
```

Canvas(toolbar=Toolbar(toolitems=[('Home', 'Reset original view', 'home', 'home'), ('Back', 'Back to previous …

In the above graph the z-axis is much smaller than the x-, y-axis.

In perspective to the incident beam wave vector the ewald sphere appears almost flat.

```
fig = plt.figure()
ax = fig.add_subplot(111, projection='3d')

ax.scatter(g_hkl_rotated[ZOLZ,0], g_hkl_rotated[ZOLZ,1], g_hkl_rotated[ZOLZ,2]+10, c='red')
ax.scatter(g_hkl_rotated[HOLZ,0], g_hkl_rotated[HOLZ,1], g_hkl_rotated[HOLZ,2]+10, c='blue')

ax.scatter(cent_rotated[0], cent_rotated[1], cent_rotated[2], c='green')
ax.plot((cent_rotated[0], 0), (cent_rotated[1], 0), (cent_rotated[2],0)) 
#ax.set_aspect("equal"); 
ax.set_xlabel(r'scattering angle in (1/$\AA$)')
ax.set_ylabel(r'scattering angle in (1/$\AA$)')
ax.set_zlabel(r'scattering angle in (1/$\AA$)')

plt.tight_layout();
```

Canvas(toolbar=Toolbar(toolitems=[('Home', 'Reset original view', 'home', 'home'), ('Back', 'Back to previous …

### 2D projection
To compare this simulation with an experimental diffraction pattern, we only need the 2D projection.

Please note that all calculations were done without rotation. Only the plotting requires that. So rotation and setting the z-coordinate to zero is our projection procedure.

```
fig = plt.figure()
ax = fig.add_subplot(111)

ax.scatter(g_hkl_rotated[ZOLZ,0], g_hkl_rotated[ZOLZ,1], c='red')
ax.scatter(g_hkl_rotated[HOLZ,0], g_hkl_rotated[HOLZ,1], c='blue')
## Add indices
#for i in range (ZOLZ_plot.sum()):
#    ax.text(g_hk_rotated[ZOLZ_plot][i,0]-2.5, g_hk_rotated[ZOLZ_plot][i,1]+1.2,hkl[ZOLZ_plot][i], fontsize=10)
#for i in range (HOLZ_plot.sum()):
#    ax.text(g_hk_rotated[HOLZ_plot][i,0]-2.5, g_hk_rotated[HOLZ_plot][i,1]+1.2,hkl[HOLZ_plot][i], fontsize=10)
ax.axis("equal")
ax.set_xlabel(r'scattering angle in (1/$\AA$)')
ax.set_ylabel(r'scattering angle in (1/$\AA$)')
ax.set_xlim([-6, 6])
ax.set_ylim([-6, 6])

plt.tight_layout();
```

Canvas(toolbar=Toolbar(toolitems=[('Home', 'Reset original view', 'home', 'home'), ('Back', 'Back to previous …

### Error in 2D projection
For this projection,
there is only a small error for high acceleration volatges because the Ewald sphere is very flat. 
But really we need to calculate where the rays from the center of the Ewald sphere cross the detector plane.

A easy way to accomplish this more accurate and universal projection is using  **spherical coordinates**.
The distance from center is related to 
- the polar angle $\theta$ and
- the azimutal angle $\phi$ is directly related to the in plane distribution.

For the calculation, we need to put the origin in the center of the Ewald sphere, which is an addition to the z-variable for the rotated reciprocal lattice points.

And then with $r = \sqrt(x^2 + y^2 + z^2)$:
$$ \theta = \arccos(\frac{z}{r})$$
$$ \phi = \arctan (y/x) = atan2(y,x)$$
The angles with respect to the different quandrants are take care with the numpy function **np.atan2**, which gives the angle to the positive x axis.

```
cent_rotated[:2] = 0.
g_hkl_spherical = g_hkl_rotated + cent_rotated
r_spherical = np.linalg.norm(g_hkl_spherical, axis = 1)
theta = np.acos(g_hkl_spherical[:, 2] / r_spherical)

phi = np.atan2(g_hkl_spherical[:, 0], g_hkl_spherical[:, 1])
```

So now we can plot the diffraction pattern in mrad

```
x = theta*np.cos(phi)*1000 # in mrad
y = theta*np.sin(phi)*1000

plt.figure()
plt.scatter(x[ZOLZ], y[ZOLZ])
plt.axis('equal')
plt.xlabel('angle (mrad)')
```

Text(0.5, 0, 'angle (mrad)')

Canvas(toolbar=Toolbar(toolitems=[('Home', 'Reset original view', 'home', 'home'), ('Back', 'Back to previous …

or in 1/nm with the trigonometeric determination of the radial distance with the magnitude of the incident wavevector $|\vec{K_0}|$

```
x = np.tan(theta)* K0_magnitude *np.cos(phi)*10
y = np.tan(theta)* K0_magnitude * np.sin(phi)*10

plt.figure()
plt.scatter(x[ZOLZ], y[ZOLZ])
plt.axis('equal')
plt.xlabel('reciprocal distance (1/nm)')
```

Text(0.5, 0, 'reciprocal distance (1/nm)')

Canvas(toolbar=Toolbar(toolitems=[('Home', 'Reset original view', 'home', 'home'), ('Back', 'Back to previous …

As we will see later on, there are many advantages to keep the reciprocal reflections in polar coordinates.

One advantage is that to rotate the diffraction pattern we only need to add a value to the the azimutal angle $\phi$

```
# ---- Input -----
rotation = np.radians(30)
# ----------------
x = np.tan(theta)* K0_magnitude *np.cos(phi+rotation)*10
y = np.tan(theta)* K0_magnitude * np.sin(phi+rotation)*10

plt.figure()
plt.scatter(x[ZOLZ], y[ZOLZ])
plt.axis('equal')
plt.xlabel('reciprocal distance (1/nm)')
```

Text(0.5, 0, 'reciprocal distance (1/nm)')

Canvas(toolbar=Toolbar(toolitems=[('Home', 'Reset original view', 'home', 'home'), ('Back', 'Back to previous …

### Forbidden Reflections
We can now pot the forbidden reflections into this diffraction pattern.

As can be seen the first order Laue Zone (SOLZ) is completely forbidden as are all the other odd Laue Zones.

```

fig = plt.figure()
ax = fig.add_subplot(111)
forbidden = np.dot(g_forbidden, rotation_matrix)
ax.scatter(forbidden[:,0], forbidden[:,1], c='green', alpha = 0.5, label='forbidden')

ax.scatter(g_hkl_rotated[ZOLZ,0], g_hkl_rotated[ZOLZ,1], c='red', label='ZOLZ')
ax.scatter(g_hkl_rotated[HOLZ,0], g_hkl_rotated[HOLZ,1], c='blue', label='HOLZ')
ax.axis('equal')
ax.set_xlabel(r'scattering angle in (1/$\AA$)')
ax.set_ylabel(r'scattering angle in (1/$\AA$)')
plt.legend()
ax.set_xlim([-6, 6])
ax.set_ylim([-6, 6])

plt.tight_layout()
```

Canvas(toolbar=Toolbar(toolitems=[('Home', 'Reset original view', 'home', 'home'), ('Back', 'Back to previous …

## Kinematic Scattering with pyTEMlib
the kinematic scattering plots can be calculated with the provided kinematic_scattering module of pyTEMlib. All data are gathered in a python dictionary named <b> atoms.info <b>.
    
All *experimental* parameter are stored in *atoms.info['experimental']* dictionary and serve as an input to the kinematic scattering calculations.

All results from the kinematic scattering library are stored in the *atoms.info['diffraction']* dictionary
    
Any additional parameter for the output is stored in the *atoms.info['output']* dictionary

```
# copy experimental conditions into the tags directory
atoms.info['experimental'] = {}
atoms.info['experimental']['acceleration_voltage_V'] = acceleration_voltage_V

atoms.info['experimental']['convergence_angle_mrad'] = 0

atoms.info['experimental']['zone_hkl'] = zone_hkl  # incident nearest zone axis: defines Laue Zones!!!!
atoms.info['experimental']['mistilt']  = np.array([0, 0, 0])  # mistilt in degrees

atoms.info['experimental']['Sg_max'] = Sg_max      # 1/Ang  maximum allowed excitation error ; This parameter is related to the thickness
atoms.info['experimental']['hkl_max'] = hkl_max    # Highest evaluated Miller indices
# calculate kinematic scattering data
ks.kinematic_scattering(atoms, verbose=False)
atoms.info['experimental']['plot_FOV'] = 4

# plot diffraction pattern
atoms.info['output'] = pyTEMlib.diffraction_plot.plotSAED_parameter()
atoms.info['output']['plot_labels'] = False
atoms.info['output']['plot_Kikuchi'] = False
atoms.info['output']['plot_dynamically_allowed'] = False 
pyTEMlib.diffraction_plot.plot_diffraction_pattern(atoms)
```

Canvas(toolbar=Toolbar(toolitems=[('Home', 'Reset original view', 'home', 'home'), ('Back', 'Back to previous …

## Generating Spot Pattern
What needs to be done for a spot pattern

1. Generate the reciprocal lattice
2. Rotate zone axis to coincide with z-axis; Rotate reciprocal lattice the same way.
3. Select all reciprocal lattice points that have an excitation error smaller than S$_{max}$.
4. Determine the allowed reflections of those reciprocal lattice points.
5. Plot these spots (projection is done by ignoring z-axis value, which is the Laue zone).

## Conclusion
The scattering geometry provides all the tools to determine which reciprocal lattice points are possible and which of them are allowed.

The diffraction pattern is a projection onto the plane perpendicular to the zone axis. For an easy projection we tilt everything so that the x,y plane  is our projection plane.

## Dynamically Allowed Reflections
Forbidden Reflection that are a linear combination of two scattering events are called dynamically allowed.

For example, the combination of $[111] + [1\bar{1}\bar{1}]$ reflection gives the in silicon forbidden $[200]$ reflection,
visible in any $\{110\}$ diffraction pattern of silicon.

> Here we test all combinations of any pair of allowed reflections to see whether they are a forbidden one,
in which case they are dynamically activated or dynamically allowed

```
hkl_allowed = atoms.info['diffraction']['allowed']['hkl']
hkl_forbidden = atoms.info['diffraction']['forbidden']['hkl'].tolist()
indices = range(len(hkl_allowed))
combinations = [list(x) for x in itertools.permutations(indices, 2)]

dynamically_allowed = np.zeros(len(hkl_forbidden), dtype=bool)
for [i, j] in combinations:
    possible = (hkl_allowed[i] + hkl_allowed[j]).tolist()
    if possible in hkl_forbidden:
        dynamically_allowed[hkl_forbidden.index(possible)] = True
        
fig = plt.figure()

points = atoms.info['diffraction']['allowed']['g']
plt.scatter(points[:,0], points[:,1], label='allowed', color='blue')
#plt.scatter(points[:,0], points[:,1])
points = atoms.info['diffraction']['forbidden']['g']
plt.scatter(points[np.logical_not(dynamically_allowed),0], points[np.logical_not(dynamically_allowed), 1],
            color='green', alpha=0.2, label='forbidden')

plt.scatter(points[dynamically_allowed, 0], points[dynamically_allowed, 1],color='orange', alpha=0.5, label='dynamically allowed')
plt.legend()
```

Canvas(toolbar=Toolbar(toolitems=[('Home', 'Reset original view', 'home', 'home'), ('Back', 'Back to previous …

### With kinematic_scattering library of pyTEMlib

```
ks.get_dynamically_allowed(atoms)

# plot diffraction pattern
atoms.info['output'] = pyTEMlib.diffraction_plot.plotSAED_parameter()
atoms.info['output']['plot_labels'] = True
atoms.info['output']['plot_Kikuchi'] = False
atoms.info['output']['plot_dynamically_allowed'] = True 
atoms.info['output']['plot_forbidden'] = False 

pyTEMlib.diffraction_plot.plot_diffraction_pattern(atoms)
```

Canvas(toolbar=Toolbar(toolitems=[('Home', 'Reset original view', 'home', 'home'), ('Back', 'Back to previous view', 'arrow-left', 'back'), ('Forward', 'Forward to next view', 'arrow-right', 'forward'), ('Pan', 'Left button pans, Right button zooms\nx/y fixes axis, CTRL fixes aspect', 'arrows', 'pan'), ('Zoom', 'Zoom to rectangle\nx/y fixes axis', 'square-o', 'zoom'), ('Download', 'Download plot', 'floppy-o', 'save_figure')]))

with forbidden reflections, that are dynamicall allowed

```
atoms.info['output'] = pyTEMlib.diffraction_plot.plotSAED_parameter()
atoms.info['output']['plot_labels'] = False
atoms.info['output']['plot_Kikuchi'] = False
atoms.info['output']['plot_dynamically_allowed'] = True 
atoms.info['output']['plot_forbidden'] = True 
pyTEMlib.diffraction_plot.plot_diffraction_pattern(atoms)
```

Canvas(toolbar=Toolbar(toolitems=[('Home', 'Reset original view', 'home', 'home'), ('Back', 'Back to previous …

## Navigation

- <font size = "3">  **Back: [Kinematic Scattering Geometry](CH2_06-Kinematic_Scattering_Geometry.ipynb)** </font>
- <font size = "3">  **Next: [Analyzing Spot Diffraction Pattern](CH2_08-Spot_Diffraction_Pattern.ipynb)** </font>
- <font size = "3">  **Chapter 2: [Diffraction](CH2_00-Diffraction.ipynb)** </font>
- <font size = "3">  **List of Content: [Front](../_MSE672_Intro_TEM.ipynb)** </font>

File: Diffraction/CH2_08-Spot_Diffraction_Pattern.ipynb

<font size = "5"> **Chapter 2: [Diffraction](CH2_00-Diffraction.ipynb)** </font>

<hr style="height:1px;border-top:4px solid #FF8200" />

# Analyzing Spot Diffraction Pattern

[Download](https://raw.githubusercontent.com/gduscher/MSE672-Introduction-to-TEM//main/Diffraction/CH2_08-Spot_Diffraction_Pattern.ipynb)

[![OpenInColab](https://colab.research.google.com/assets/colab-badge.svg)](
    https://colab.research.google.com/github/gduscher/MSE672-Introduction-to-TEM/blob/main//Diffraction/CH2_08-Spot_Diffraction_Pattern.ipynb)
 
part of

<font size = "5"> **[MSE672:  Introduction to Transmission Electron Microscopy](../_MSE672_Intro_TEM.ipynb)**</font>

**Spring 2026**<br>
by Gerd Duscher

Microscopy Facilities<br>
Institute of Advanced Materials & Manufacturing<br>
Materials Science & Engineering<br>
The University of Tennessee, Knoxville


Background and methods to analysis and quantification of data acquired with transmission electron microscopes.

## Load relevant python packages
### Check Installed Packages

```
import sys
import importlib.metadata
def test_package(package_name):
    """Test if package exists and returns version or -1"""
    try:
        version = importlib.metadata.version(package_name)
    except importlib.metadata.PackageNotFoundError:
        version = '-1'
    return version

if test_package('pyTEMlib') < '0.2026.1.0':
    print('installing pyTEMlib')
    !{sys.executable} -m pip install git+https://github.com/pycroscopy/pyTEMlib.git@main -q --upgrade
print('done')
```

done

## Import numerical and plotting python packages
Import the python packages that we will use:

Beside the basic numerical (numpy) and plotting (pylab of matplotlib) libraries,

and some libraries from the book
* kinematic scattering library.
* file_tools library

```
%matplotlib  widget
import matplotlib.pyplot as plt
import numpy as np
import sys
import os
if 'google.colab' in sys.modules:
    from google.colab import output
    output.enable_custom_widget_manager()

# Import libraries from pyTEMlib
import pyTEMlib

### And we use the image tool library of pyTEMlib
print(pyTEMlib.__version__)
```

0.2026.1.3

## Acquisition of Selected Area Diffraction Patterns

Practical steps:
- Make sure that area of interest is in focus.
- Insert SAD or equivalent aperture in image plane
- Remove objective aperture (let all the diffracted beams through)
- Focus the SAD aperture (Put's that aperture  in the image plane of the objective lens)
- Switch to diffraction mode 
- Adjust convergence angle  (C3) within the limits given by the area you want to investigate
- Focus the diffraction pattern with the intermediate lens (diffraction focus).
- Correct astigmatism 
- Block zero beam with the pointer. (You can damage the CCD)
- Use long exposer times ($>$ 1 sec: better dynamics, sharper pattern) or even take several at different exposure times. 

>**Some tips:**
>- cooling the specimen will reduce thermal diffuse scattering (scattering at phonons).
>
>- With a Gatan Image Filter (GIF) or an in-column filter one can filter out the inelastic scattering  (lower energy) electrons responsible for a lot of the background intensity.
>
>- CCD cameras usually have a lower dynamic range  and can be easily damaged by the zero refection. Summing several diffraction-pattern increases the dynamic range of the data.
>
>- Changes in the lattice parameter due to stress will not be easily seen in the diffraction patterns, but HOLZ line patterns (later) give that level of accuracy.

## Load Spot-Diffraction Pattern

First we select the diffraction pattern

```
# ------ Input ------- #
load_example = True
# -------------------- #
if 'google.colab' in sys.modules:
        drive.mount("/content/drive")

if load_example and 'google.colab' in sys.modules:
    if not os.path.exists('./Si001_300mm_alpha0.1_beta9.4_diff.dm3'):
        !wget  https://github.com/gduscher/MSE672-Introduction-to-TEM/raw/main/example_data/Si001_300mm_alpha0.1_beta9.4_diff.dm3
        
# Open file widget and select file which will be opened in code cell below
if not load_example:
    drive_directory = pyTEMlib.file_tools.get_last_path()
    file_widget = pyTEMlib.file_tools.FileWidget(drive_directory)
    
    file_name = '..\\example_data\\Si001_300mm_alpha0.1_beta9.4_diff.dm3'
```

```
if load_example:
    file_name = '..\\example_data\\Si001_300mm_alpha0.1_beta9.4_diff.dm3'
    if 'google.colab' in sys.modules:
        file_name = './Si001_300mm_alpha0.1_beta9.4_diff.dm3'
    datasets = pyTEMlib.file_tools.open_file(file_name)
    main_dataset = datasets[list(datasets.keys())[0]]
else:
    main_dataset = file_widget.selected_dataset
    datasets = file_widget.datasets

view = main_dataset.plot()
```

Canvas(toolbar=Toolbar(toolitems=[('Home', 'Reset original view', 'home', 'home'), ('Back', 'Back to previous …

### Plotting on a logarithmic scale

The dynamic range in diffraction data is even larger than in images and so for a good presentation of the data it is advantageous to go to plot the intensities in a logarithmic scale.

To present data in logarithmic scale no negative values (noise) can be in these data and so all negative values in the dataset will be set to zero.

The factor 1 in front of the diffraction pattern in the log numpy function in the ``imshow`` is the gamma value.
Changing that value will change the contrast.

```
diff_pattern = np.array(main_dataset).T
diff_pattern[diff_pattern<0] = 0.
extent = main_dataset.get_extent([0,1])
fig = plt.figure() 
plt.imshow(np.log(1+diff_pattern),cmap="gray", vmin=np.max(np.log(1+diff_pattern))*0.5, extent=extent);
scale_300mm = 0.012829394079744816
```

Canvas(toolbar=Toolbar(toolitems=[('Home', 'Reset original view', 'home', 'home'), ('Back', 'Back to previous …

## Finding the center

First try with cross correlation of rotated images

### Finding the center of the beam-stop

The beam-stop is naturally dark, and we first select the dark regions.
These dark regions are naturally spotty, and we set all small values to

We first find the maximum of the profile for the

```
import scipy.ndimage as ndimage

beam_stop = np.zeros(diff_pattern.shape)
beam_stop[diff_pattern < 100] = 1
beam_stop = ndimage.gaussian_filter(beam_stop, sigma=(2, 2), order=0)
beam_stop[beam_stop <= .7] = 0
beam_stop[beam_stop > .7] = 1

# Find maximum of intensity onto x-axis
center_x = np.argmax(beam_stop.sum(axis=0))

# Find center of y-axis line profile at position center_x
center_y = np.average(np.where(beam_stop[:,center_x]>0.7))

print(center_x, center_y)
center = np.array([center_x, center_y])
plt.figure()
plt.imshow(np.log(1+diff_pattern))
plt.imshow(beam_stop, alpha=0.5)
plt.plot(beam_stop.sum(axis=0), label= 'intensity projected onto x')
plt.plot(center_x+beam_stop[:,center_x]*300, np.arange(2048) , label='y-axis profile')

plt.scatter(center[0], center[1], label='beam-stop center')
plt.legend(loc='lower left');
```

1101 1016.5

Canvas(toolbar=Toolbar(toolitems=[('Home', 'Reset original view', 'home', 'home'), ('Back', 'Back to previous …

## Determine Bragg Peaks

Peak finding is actually not as simple as it looks

```
# our blob detectors from the scipy image package
from skimage.feature import blob_dog
```

```

# The beam stop is rather dark
beam_stop = np.argwhere(diff_pattern.T < 50)

# Determine all spots

dif = np.log2(1+diff_pattern).T
dif = dif-dif.min() # blog detector does not like negative values
spots = blob_dog(dif, max_sigma=12, threshold=.8)

Bragg_spots = []

plt.figure()
plt.imshow(np.log2(1+diff_pattern),cmap="gray", vmin=np.max(np.log2(1+diff_pattern))*0.5)

# We only consider spots not associated with the beam stop (which confuses the blob finder)
for spot in spots:
    if np.min(np.linalg.norm(beam_stop-spot[:2], axis=1))> 50:
        Bragg_spots.append(spot[0:2])
Bragg_spots = np.array(Bragg_spots)
Bragg_spots = Bragg_spots[np.argsort(np.linalg.norm(Bragg_spots[:,:2]-center, axis=1)),:]
plt.scatter(Bragg_spots[:,0], Bragg_spots[:,1], c='green',  alpha = 0.5)
```

Canvas(toolbar=Toolbar(toolitems=[('Home', 'Reset original view', 'home', 'home'), ('Back', 'Back to previous …

### Refine Center

We use the N innermost reflections and the average of those positions is the new center

```
# -------INPUT-----------
number_of_reflections = 8
#------------------------

if number_of_reflections%2 !=0:
    print('Because of inversion symmetry we need an even number')

plt.figure()
plt.imshow(np.log2(1+diff_pattern),cmap="gray", vmin=np.max(np.log2(1+diff_pattern))*0.5)
plt.scatter(Bragg_spots[:,0], Bragg_spots[:,1], c='green',  alpha = 0.5)
plt.scatter(Bragg_spots[:number_of_reflections,0], Bragg_spots[:number_of_reflections,1], c='red',  alpha=0.5)
new_center = np.average(Bragg_spots[:number_of_reflections,:2],axis=0)
plt.scatter(new_center[0], new_center[1], color='red');
```

Canvas(toolbar=Toolbar(toolitems=[('Home', 'Reset original view', 'home', 'home'), ('Back', 'Back to previous …

### Now we plot with the right scale

```
center = new_center
g = gx = gy = main_dataset.x.slope
g = gx = gy = scale_300mm*1.09/10
#gx = gy * 1.05

spots_experiment = (Bragg_spots-(center[0],center[1]))*(gx,gy)

fig = plt.figure()
extent= np.array([-center[0]*gx, (diff_pattern.shape[0]-center[0])*gx,(diff_pattern.shape[1]-center[1])*gy, -center[1]*gy])

plt.imshow(np.log2(1+diff_pattern), cmap="gray", extent=extent, vmin=np.max(np.log2(1 + diff_pattern)) * 0.5)

plt.scatter(spots_experiment[:,0], spots_experiment[:,1], c='green',  alpha = 0.5,
           label='spots')
plt.xlabel(r'reciprocal distance [1/$\rm \AA$]')
plt.scatter(0,0, color='red')
```

Canvas(toolbar=Toolbar(toolitems=[('Home', 'Reset original view', 'home', 'home'), ('Back', 'Back to previous …

### The norm of the reflections 
will show us how accurate our center was determined and what give us a first idea on what zone axis we have.
If the center is accurate, we should have always a number of spots with the same distance from center (norm of reciprocal lattice vector) according to symmetry (in [001] direction always 4 reciprocal lattice vectors with the same length)

```
print('reciprocal distances in 1/Ang')
print(np.sort(np.linalg.norm(spots_experiment,axis=1)))
```

reciprocal distances in 1/Ang
[0.4702835  0.47095977 0.50442625 0.50459971 0.68907171 0.68966174
 0.6937413  0.69407384]

## Calculate Spot Pattern

see [Plotting of Diffraction Pattern](CH2_07-Plotting_Diffraction_Pattern.ipynb) for details

```
atoms  = pyTEMlib.crystal_tools.structure_by_name('silicon')
tags = {'acceleration_voltage': 200.0 *1000.0,  # Volt
        'new_figure': False,
        'plot FOV': 3,  # in 1/Ang
        'convergence_angle': 0,
        'zone_hkl': np.array([0,0,1]),  # incident nearest zone axis: defines Laue Zones!!!!
        'Sg_max': .03, # 1/Ang  maximum allowed excitation error ; This parameter is related to the thickness
        'hkl_max': 15}   # Highest evaluated Miller indices

######################################
# Diffraction Simulation of Crystal #
######################################

diff_dict = pyTEMlib.diffraction_tools.get_bragg_reflections(atoms, tags, verbose=True)
```

Of the 260 possible reflection 36 are allowed.
Of those, there are 24 in ZOLZ  and 12 in HOLZ
Of the 196 forbidden reflection in ZOLZ  0 can be dynamically activated.

## Plotting Experimental and Simulated Spot Diffraction Patterns

```
# --------Input------------------
percent_change = 0
# ------------------------------
scale_change = 1. + percent_change/100

tags_simulation = diff_dict.copy()
g = gx = gy = main_dataset.x.slope
g = gx = gy = scale_300mm*1.12/10 *scale_change
gx = gy * 1.05

extent= np.array([-center[0]*gx, (diff_pattern.shape[0]-center[0])*gx,(diff_pattern.shape[1]-center[1])*gy, -center[1]*gy])

angle = 0
angle = np.radians(59.6)
#angle = np.radians(45)

spots_experiment = (Bragg_spots-(center[0],center[1]))*(gx,gy)
spots_simulation = diff_dict['allowed']['g'][diff_dict['allowed']['ZOLZ']]
hkl = diff_dict['allowed']['hkl'][diff_dict['allowed']['ZOLZ']]
spots_simulation[:, 1] += angle  # rotation
spots_simulation[:, 0] /= 10  # 1/Angstrom -> 1/nm
spots_xy =  pyTEMlib.diffraction_tools.plotting_coordinates(spots_simulation, k0=diff_dict['K_0'])

fig = plt.figure()
fig.suptitle(' SAED in ' + str( tags['zone_hkl']), fontsize=20) 
plt.imshow(np.log2(1+diff_pattern), cmap="gray", extent=extent, vmin=np.max(np.log2(1 + diff_pattern)) * 0.5)
plt.scatter(spots_experiment[:,0], spots_experiment[:,1], c='blue',  alpha = 0.5, label='experiment')
plt.scatter(spots_xy[:,0], spots_xy[:,1], c='red',  alpha = 0.2,   label='simulation')

for i in range(16):
    if np.linalg.norm(tags_simulation['allowed']['g'][i, 0]) < 8:
        plt.text(spots_xy[i,0], spots_xy[i,1],str(hkl[i]),
                fontsize = 8, horizontalalignment = 'center', verticalalignment ='bottom')
plt.legend();
```

Canvas(toolbar=Toolbar(toolitems=[('Home', 'Reset original view', 'home', 'home'), ('Back', 'Back to previous …

### What does the above figure convey?

* center is determined accurately
* relative distances are accurately described
* scaling accurately for reference crystal - calibration?
* diffraction pattern is indexed

### What is the accuracy?

Change the scale by 1% and see what happens

So we can determine the lattice parameter better than 1% if we use high scattering angles!

Objective stigmation is critical to resolve angles well.

Illumination stigmation determines size of Bragg spots.

## Conclusion

We need more information for the spot pattern than for the ring pattern.

A comparison between simulation and experiment can be very precise.

In principle, if you have the spots and the approximate center you can let an optimization routine do all the scaling for you (which we will do in the high resolution imaging section).

## Navigation

- <font size = "3">  **Back: [Plotting Diffraction Pattern](CH2_07-Plotting_Diffraction_Pattern.ipynb)** </font>
- <font size = "3">  **Next: [Unit Cell Determination](CH2_09-Unit_Cell.ipynb)** </font>
- <font size = "3">  **Chapter 2: [Diffraction](CH2_00-Diffraction.ipynb)** </font>
- <font size = "3">  **List of Content: [Front](../_MSE672_Intro_TEM.ipynb)** </font>

## Appendix

### Code of Diffraction Simulation of a Crystal

```
#######################################
# Diffraction Simulation of a Crystal #
#######################################
tags_simulation = pyTEMlib.diffraction_tools.get_bragg_reflections(atoms, tags, verbose=True) 
spots_xy =  pyTEMlib.diffraction_tools.plotting_coordinates(tags_simulation['allowed']['g'])


plt.figure()
plt.scatter(spots_xy[:,0],spots_xy[:,1])

for i in range(len(tags_simulation['allowed']['g'])):
    if np.linalg.norm(tags_simulation['allowed']['g'][i]) <.8:
        plt.text(tags_simulation['allowed']['g'][i,0], tags_simulation['allowed']['g'][i,1],str(tags_simulation['allowed']['hkl'][i]),
                fontsize = 8, horizontalalignment = 'center', verticalalignment ='bottom')

plt.gca().set_aspect('equal')
```

Of the 260 possible reflection 36 are allowed.
Of those, there are 24 in ZOLZ  and 12 in HOLZ
Of the 196 forbidden reflection in ZOLZ  0 can be dynamically activated.

Canvas(toolbar=Toolbar(toolitems=[('Home', 'Reset original view', 'home', 'home'), ('Back', 'Back to previous …

```

```
