Repository: gduscher/MSE672-Introduction-to-TEM

# MSE672: Introduction to TEM
MSE672: Course of the MSE Department at The University of Tennessee in the Spring Semester 2021

by Gerd Duscher,

File: Diffraction/CH2_09-Unit_Cell.ipynb

<font size = "5"> **Chapter 2: [Diffraction](CH2_00-Diffraction.ipynb)** </font>

<hr style="height:1px;border-top:4px solid #FF8200" />

# Unic Cell Determination and Stereographic Projection

[Download](https://raw.githubusercontent.com/gduscher/MSE672-Introduction-to-TEM//main/Diffraction/CH2_09-Unit_Cell.ipynb)

[![OpenInColab](https://colab.research.google.com/assets/colab-badge.svg)](
    https://colab.research.google.com/github/gduscher/MSE672-Introduction-to-TEM/blob/main//Diffraction/CH2_09-Unit_Cell.ipynb)
 
part of 

<font size = "5"> **[MSE672:  Introduction to Transmission Electron Microscopy](../_MSE672_Intro_TEM.ipynb)**</font>

**Spring 2026**<br>
by Gerd Duscher

Microscopy Facilities<br>
Institute of Advanced Materials & Manufacturing<br>
Materials Science & Engineering<br>
The University of Tennessee, Knoxville



Background and methods to analysis and quantification of data acquired with transmission electron microscopes

## Load relevant python packages
### Check Installed Packages

```
import sys
import importlib.metadata
def test_package(package_name):
    """Test if package exists and returns version or -1"""
    try:
        version = importlib.metadata.version(package_name)
    except importlib.metadata.PackageNotFoundError:
        version = '-1'
    return version

if test_package('pyTEMlib') < '0.2026.1.2':
    print('installing pyTEMlib')
    !{sys.executable} -m pip install pyTEMlib -q --upgrade

print('done')
```

done

## Import numerical and plotting python packages
Import the python packages that we will use:

Beside the basic numerical (numpy) and plotting (pylab of matplotlib) libraries,

and some libraries from pyTEMlib
* diffraction_tools
* animation

```
%matplotlib  widget
import matplotlib
import matplotlib.pyplot as plt
import numpy as np
import sys
if 'google.colab' in sys.modules:
    from google.colab import output
    output.enable_custom_widget_manager()
    
# additional package 
import  itertools 

# Import libraries from pyTEMlib
import pyTEMlib

from pyTEMlib import animation        # Provide some functions to plot schematic plots
__notebook_version__ = '2026.01.08'
print('pyTEM version: ', pyTEMlib.__version__)
print('notebook version: ', __notebook_version__)
```

pyTEM version:  0.2026.1.3
notebook version:  2026.01.08

## Unit Cell Determination

- The HOLZ rings will give the lattice repeat vector (reciprocal vector parallel to the zone axis).
- So tilting in [001] zone axis, the ZOLZ pattern will give you the [100] and [010] distance  
- and the HOLZ ring radius the [001] distance.

> **This is the determination of the lattice parameter of a unit cell.**
>
>Thus, we see that one can determine 3D information from a single two dimensional pattern. 
>
>It might be necessary to use other low order zone axes.

### Measurements

- Record HOLZ and ZOLZ patterns, if possible in one picture (use double illumination with different exposure times to enhance dynamic range), but with different convergence angles.
- If the angle of the ring is too large then your measurements may suffer from lens distortions.
- If the HOLZ ring is split measure the inner one.

### Z-Component of Unit Cell

If $H$ is the distance between the reciprocal-lattice planes parallel to the beam and $G_n$ is the projected radius of the HOLZ ring, then 
$$
G_1 = \left( \frac{2H}{\lambda}\right)^{1/2} = \sqrt{\frac{2H}{\lambda}}\\
G_2 = 2\left( \frac{H}{\lambda}\right)^{1/2} = 2 \sqrt{\frac{H}{\lambda}}
$$
for FOLZ and SOLZ. 

With $\lambda$  wavelength of incident electrons

Similar expressions can be developed for higher order HOLZ rings.

In real space you get for example for FOLZ:
\begin{equation}
\frac{1}{H}=\frac{2}{\lambda G_1^2} = \frac{2}{\lambda} \left(\frac{\lambda L}{r}\right)^{2}
\end{equation}

If you did use a zone axis which is not ${100}$, then you have to compare your result to calculated values.

Assuming you are looking down $[UVW]$ then we know:
\begin{equation}
\frac{1}{H}= |[UVW]|
\end{equation}

Now we have to calculate this $|[UVW]|$ for different structures:\\
#### for fcc:
\begin{equation}
\frac{1}{H}= \frac{a_0}{p(U^2+V^2+W^2)}
\end{equation}
with $a_0$ is the lattice parameter and $p=1$ for $U+V+W$ is odd; $p=2$ for $U+V+W$ is even.


#### for bcc:
the same relationship as for fcc is true for bcc but $p$ is different:  $p=2$ for $U$, $V$, and $W$ all odd; $p=1$ otherwise.


Look up other crystal systems.

If a ring is forbidden: you have to multiply your measurement $1/H_m$ with an integer $n$ to obtain the distance of the crystal.

## Lattice Centering

We are going to look at cubic structures to 
- fcc
- bcc 
- a-face
- b-face
- primitive or simple cubic

The maximal excitation error is chosen so that ZOLZ and FOLZ overlap and we can see the different centering

```
def plot_spots(tags, ax):
    """Simple plotting for spot pattern"""
    p = tags['allowed']['g']
    
    Laue_zones = np.unique(p[:,2])     
    ZOLZ = np.where(p[:,2] == Laue_zones[0])
    FOLZ = np.where(p[:,2] == Laue_zones[1])
    SOLZ = np.where(p[:,2] == Laue_zones[2])
    points = pyTEMlib.diffraction_tools.plotting_coordinates(p)
    ax.scatter(points[ZOLZ,0], points[ZOLZ,1], color='red')
    ax.scatter(points[FOLZ,0], points[FOLZ,1], color='blue', alpha = 0.3)
    ax.scatter(points[SOLZ,0], points[SOLZ,1], color='green', alpha = 0.3)

    ax.set_aspect('equal')
    ax.set_title(tags['crystal_name'])
    ax.set_xlim(-20, 200)
    ax.set_ylim(-20, 200)
    
# load structure
atoms = pyTEMlib.crystal_tools.structure_by_name('FCC Fe')

# add necessary parameters for kinematic scattering calculation
tags = {}
tags['acceleration_voltage_V'] = 200000
tags['convergence_angle_mrad'] = 0
tags['zone_hkl'] = [0, 0, 1] # incident neares zone axis: defines Laue Zones!!!!

tags['Sg_max'] = 0.25 # 1/nm  maximum allowed excitation error ; This parameter is related to the thickness
tags['hkl_max'] = 45   # Highest evaluated Miller indices
# calulcuate kinematic scattering data

diff_dict = pyTEMlib.diffraction_tools.get_bragg_reflections(atoms, tags, verbose=False) 
fig, ax = plt.subplots(nrows=2, ncols=3, figsize=(10,6))

# plot diffraction pattern
diff_dict['crystal_name'] = 'FCC or I'
plot_spots(diff_dict, ax[0, 0])
plot_spots(diff_dict, ax[1, 2])

atoms = pyTEMlib.crystal_tools.structure_by_name('BCC Fe')
diff_dict = pyTEMlib.diffraction_tools.get_bragg_reflections(atoms, tags, verbose=False) 
diff_dict['crystal_name'] = 'BCC'
# plot diffraction pattern
plot_spots(diff_dict, ax[1, 0])

atoms.set_scaled_positions([[0, 0, 0], [0, 1/2, 1/2]])
diff_dict = pyTEMlib.diffraction_tools.get_bragg_reflections(atoms, tags, verbose=False) 
diff_dict['crystal_name'] = 'a-face'
plot_spots(diff_dict, ax[0, 1])

atoms.set_scaled_positions([[0. , 0. , 0. ], [1/2, 0, 1/2]])
diff_dict = pyTEMlib.diffraction_tools.get_bragg_reflections(atoms, tags, verbose=False) 
diff_dict['crystal_name']  = 'b-face'
plot_spots(diff_dict, ax[1, 1])

del atoms[1]
diff_dict = pyTEMlib.diffraction_tools.get_bragg_reflections(atoms, tags, verbose=False) 
diff_dict['crystal_name'] ='simple cubic'
plot_spots(diff_dict, ax[0, 2])
```

Canvas(toolbar=Toolbar(toolitems=[('Home', 'Reset original view', 'home', 'home'), ('Back', 'Back to previous …

To analyse an experimental pattern: 

- Extend the pattern for the ZOLZ into the HOLZ ring and look for discrepancies.

## Laue Circle

The mistilt (angles in degrees) leads to a circular pattern in the ZOLZ.

Any mistilt will cause the Ewald sphere to cut through the projection plane in a circle:
the Laue circle. The maximal excitation error $S_{g_{max}}$ has to be rather small for this effect to appear.

The nearest zone axis will always be in the middle of the Laue circle.

If you encounter such a Laue circle try to minimize the circle by tilting towards the center.
You can try this out below in rhe

```
# -----Input ----------
mistilt_alpha  = 0.5  # in degree
mistilt_beta = 0.    # in degree
S_g = .02 # 1/Ang  maximum allowed excitation error ; This parameter is related to the thickness
# ---------------------

atoms = pyTEMlib.crystal_tools.structure_by_name('FCC Fe')

# add necessary parameters for kinematic scattering calculation
tags = {'acceleration_voltage_V': 100000,
        'convergence_angle': 15,
        'zone_hkl': [0, 0, 1], # incident neares zone axis: defines Laue Zones!!!!
        'mistilt_alpha': np.radians(mistilt_alpha),  # mistilt in radians
        'mistilt_beta': np.radians(mistilt_beta),
        'Sg_max': S_g, # 1/Ang  maximum allowed excitation error ; This parameter is related to the thickness
        'hkl_max': 13   # Highest evaluated Miller indices
       }
# calulcuate kinematic scattering data

 
tags['crystal_name'] = f"FCC with mistilt {tags['mistilt_alpha']}"
diff_dict = pyTEMlib.diffraction_tools.get_bragg_reflections(atoms, tags, verbose=False) 
diff_dict['output'] = pyTEMlib.diffraction_tools.plot_saed_parameter()
diff_dict['output']['plot_labels'] = False
diff_dict['output']['plot_Kikuchi'] = False

v = pyTEMlib.diffraction_tools.plot_diffraction_pattern(diff_dict)
```

mistilt

Canvas(toolbar=Toolbar(toolitems=[('Home', 'Reset original view', 'home', 'home'), ('Back', 'Back to previous …

The next graph shows a cross section through the reciprocal space (with Ewald sphere).

The tilt out of zone axis (blue) leaves some spots in the middle with an high excitation error $s_g$ larger than the maximum allowed one. These spots (in the figure from 2 1/nm to 8 1/nm) are invisible in such a case. Because the Ewald sphere is a 3D object the cut of a sphere with a plane will give a circle.

```
plt.figure()
animation.deficient_holz_line(exact_bragg=False, laue_zone=0, color='black')
animation.deficient_holz_line(exact_bragg=True, laue_zone=0, color='blue')
```

Canvas(toolbar=Toolbar(toolitems=[('Home', 'Reset original view', 'home', 'home'), ('Back', 'Back to previous …

## Stereographic Projection
There are a lot of problems in materials science you can solve with diffraction patterns in the TEM.

 For instance the orientation relationship two crystals have to each other. What is the grain boundary plane and so on.

The method to visualize such orientation relationships is the stereographic projection.


### Construction 

The Schematic below shows the construction of  **Stereographic Projection** for cubic systems.

Steps of Construction:

- Draw the crystal in the middle of a sphere. 
- Draw a line from the center of the sphere through the middle of each plane (must be normal to the plane). 
- Mark where this line intersects the sphere (it is named P in figure above). 
- From this point draw a line to the south or north pole so that you intersect the equatorial plane. If you have to go to the south pole, mark the intersection of this line with equatorial plane with a dot; if you go to the north pole mark this intersection with a circle.We construct the point P'. 


Prperties of Stereograpic Projection

- This point represents uniquely one plane. 
- The relevant area of the equatorial plane is a disk. 
- Now we can also project circumference of a circle. Note that all the planes perpendicular to a low order zone axis lay on such a circle. 
- These circles show up as lines or as ovals in the stereographic projection .

Change the Miller indices (reflection) to see the change

```
# ------Input ----------
reflection = np.array([3,0, 1])
# -----------------------
if reflection[1] != 0:
    print('we only use a cross section so y is set to 0')
    reflection[1] = 0

R = 90 # 90 degrees projection sphere
x,y,z =reflection/np.linalg.norm(reflection)*R # Coordinates on sphere surface
x_projeted = (x*R/(R+z)) # x coordinate on stereographic projection plane
print(f'projected x-coordinate is {x_projeted:.2f} degree')

plt.figure()
plt.title(f'Cross Section of Stereographic Projection of {reflection} ')
sphere = plt.Circle(( 0. , 0. ), R , fill=False, linewidth=2) 
plt.gca().set_aspect( 'equal') 
plt.gca().add_artist(sphere) 

plt.plot([-R*1.1,R*1.1], [0,0])
plt.text(0.04, 0, 'O', horizontalalignment='center', verticalalignment='bottom')
plt.text(-50, 0, 'projection plane', horizontalalignment='center', verticalalignment='bottom')
plt.ylim(-R*1.1,R*1.1)
plt.scatter(0,-R)
plt.text(0,-R*1.02, 'S', horizontalalignment='center', verticalalignment='top')
plt.scatter(0,0)

plt.plot([0, x], [0, z], label='diffracted wave vector') 
plt.scatter(x, z)
plt.text(x*1.04, z, 'P', horizontalalignment='center', verticalalignment='bottom')

plt.plot([x, 0], [z, -R], label='connection to south pole') 
plt.scatter(x_projeted, 0)
plt.text(x_projeted, -0.4, 'P\'', horizontalalignment='left', verticalalignment='top', )
plt.legend(loc='upper left');
```

projected x-coordinate is 64.87 degree

Canvas(toolbar=Toolbar(toolitems=[('Home', 'Reset original view', 'home', 'home'), ('Back', 'Back to previous …

**Some features of the stereographic projection:**
    
- We can represent plane normals and directions in the same projection.
- The can read off the angles between the directions, because the angles are preserved in this projection. Possibly the most important feature of this projection.
- The zone axis is always 90$^{\rm o} $ away from any plane normal to its zone.
- All the planes normal to a particular zone will lay on a great circle (oval). The zone of the centrale pole is on the circumference of the whole projection.
- The angle between two planes is the angle between their normals measured with the Wulff net.
- We can add the symmetry elements of any particular crystal system. 

### Wulff Plot

The result of the stereographic Projection of the holeprojeciton sphere is shown below. It is convenient to show the ** circles of the sphere** as a grid the Wulff Plot. 

But first we define some helper functions.

```
## ## Some helper functions first
def circumcenter(a,b,c):
    ax, ay = a
    bx, by = b
    cx, cy = c
    d = 2 * (ax * (by - cy) + bx * (cy - ay) + cx * (ay - by))
    ux = ((ax * ax + ay * ay) * (by - cy) + (bx * bx + by * by) * (cy - ay) + (cx * cx + cy * cy) * (ay - by)) / d
    uy = ((ax * ax + ay * ay) * (cx - bx) + (bx * bx + by * by) * (ax - cx) + (cx * cx + cy * cy) * (bx - ax)) / d
    return (ux, uy)

def wulff_net(ax, density=10):
    
    outer_ring = plt.Circle(( 0. , 0. ), 90 , fill=False, linewidth=2) 

    ax.set_aspect( 'equal') 
    ax.add_artist( outer_ring ) 
    ax.spines['left'].set_position(('data', 0))
    ax.spines['bottom'].set_position(('data', 0))
    ax.spines['top'].set_visible(False)
    ax.spines['right'].set_visible(False)
    
    ax.set_xlim(-94,94)
    ax.set_ylim(-94,94)
    
    for phi in range(density,90,density):
        phi_r = np.radians(phi)
        x,y = 90*np.sin(phi_r), 90*np.cos(phi_r)
        u,v = circumcenter([x,y],[-x,y],[0,90-phi])
        theta = np.degrees(np.arctan2( y-v, x-u))
        ax.add_patch(matplotlib.patches.Arc((0. , v), (v-90+phi)*2, (v-90+phi)*2, fill=False, edgecolor = 'gray', linewidth=.5, theta1=180-theta , theta2=theta))
        ax.add_patch(matplotlib.patches.Arc((0. , -v), (v-90+phi)*2, (v-90+phi)*2, fill=False, edgecolor = 'gray', linewidth=.5, theta1=-theta , theta2=180+theta))
        u,v = circumcenter([0,90],[0,-90],[phi,0])
        theta = np.degrees(np.arctan2(u, phi))
        radius = np.sqrt(u**2+ 90**2)
        
        theta = np.degrees(np.arctan2(  90, u))
        radius = np.abs(u-phi)
        ax.add_patch(matplotlib.patches.Arc((u, 0), radius*2, radius*2, fill=False, edgecolor = 'gray', linewidth=.5, theta1=180+theta , theta2=-180-theta))
        ax.add_patch(matplotlib.patches.Arc((-u, 0), radius*2, radius*2, fill=False, edgecolor = 'gray', linewidth=.5, theta1=theta , theta2=-theta))

    
def add_main_circles(ax):
    phi = 45
    phi_r = np.radians(phi)
    x,y = 90*np.sin(phi_r), 90*np.cos(phi_r)

    ax.plot([x,-x], [y,-y], color='blue')
    ax.plot([x,-x], [-y,y], color='blue')

    phi_r = np.radians(phi)
    x,y = 90*np.sin(phi_r), 90*np.cos(phi_r)
    u,v = circumcenter([x,y],[-x,y],[0,90-phi])
    theta = np.degrees(np.arctan2( y-v, x-u))
    ax.add_patch(matplotlib.patches.Arc((0., 90), np.sqrt(2)*180, np.sqrt(2)*180, fill=False, edgecolor = 'blue', linewidth=1, theta1=180+45 , theta2=-45))
    ax.add_patch(matplotlib.patches.Arc((0., -90), np.sqrt(2)*180, np.sqrt(2)*180, fill=False, edgecolor = 'blue', linewidth=1, theta1=45, theta2=180-45))
    ax.add_patch(matplotlib.patches.Arc((90., 0), np.sqrt(2)*180, np.sqrt(2)*180, fill=False, edgecolor = 'blue', linewidth=1, theta1=180-45, theta2=180+45))
    ax.add_patch(matplotlib.patches.Arc((-90., 0), np.sqrt(2)*180, np.sqrt(2)*180, fill=False, edgecolor = 'blue', linewidth=1, theta1=-45 , theta2=45))
```

Again change the Miller indices around to see where the reflections *lands*.

```
# ------Input ----------
reflection1 = np.array([1, 1, 0])
reflection2 = np.array([2, 1, 1])

# -----------------------
R = 90 # 90 degrees Ewald sphere
projected1 =(reflection1/np.linalg.norm(reflection1)*R) # Coordinates on ewals sphere surface
projected1 = projected1*R/(R+projected1[2]) # x coordinate on stereographic projection plane
projected2 =(reflection2/np.linalg.norm(reflection2)*R) # Coordinates on ewals sphere surface
projected2 = projected2*R/(R+projected2[2]) # x coordinate on stereographic projection plane

if projected1[2]>=0:
    print(f'Projected coordinates: {projected1[:2]}')
else:
    print('negative l Miller index is not supported')
plt.figure()
plt.title(f'Stereographic Projection of {reflection1} and {reflection2}')
wulff_net(plt.gca(), density=10)
add_main_circles(plt.gca())
if projected1[2]>=0:
    plt.scatter(projected1[0], projected1[1], color='red')
if projected2[2]>=0:
    plt.scatter(projected2[0], projected2[1], color='orange')
```

Projected coordinates: [63.63961031 63.63961031]

Canvas(toolbar=Toolbar(toolitems=[('Home', 'Reset original view', 'home', 'home'), ('Back', 'Back to previous …

### Cubic Crystal Reflections 

change the maximum Miller index around  to see what happens

```
# ------Input ----------
hkl_max = 3
# -----------------------
h  = np.linspace(-hkl_max,hkl_max,2*hkl_max+1)  # all evaluated single Miller Indices
hkl  = np.array(list(itertools.product(h,h,h)), dtype=int) # all evaluated Miller indices
zero = np.where(np.linalg.norm(hkl,axis=1)==0)
R = 90 # 90 degrees projection sphere

projected = []
reflections = []
for reflection in hkl:
    if reflection[2]>=0:
        if np.linalg.norm(reflection) > 0:
            p = reflection/np.linalg.norm(reflection)*R# Coordinates on sphere surface
            projected.append(p*R/(R+p[2])) # x coordinate on stereographic projection plane
            reflections.append(reflection)
projected = np.array(projected)
reflections = np.array(reflections, dtype=int)

plt.figure()
plt.title(f'Stereographic Projection of hkl up to [{hkl_max}{hkl_max}{hkl_max}]' )
wulff_net(plt.gca(), density=10)
add_main_circles(plt.gca())
color=['orange', 'green', 'red'] + ['blue']*200
for index, spot in enumerate(projected):
    color_index = int(np.abs(reflections[index]).sum()-1)
    plt.scatter(spot[0], spot[1], color=color[color_index])
    if color_index<3:
        plt.text(spot[0], spot[1], f'{reflections[index]}',  horizontalalignment='left', verticalalignment='top')
```

Canvas(toolbar=Toolbar(toolitems=[('Home', 'Reset original view', 'home', 'home'), ('Back', 'Back to previous …

### Stereographic Projections for Any Symmertry and Any Orientation 

We did already all the work in the earlier notebooks and now we can just plot those the projections of the allowed $\vec{g}$ vectors.

The stereographic projection is after all only a projection of allowed reflections.

Use a high ``hkl_max`` parameter (about 15) and you start seeing the Kikuchi bands (next [notebook](CH2_10-Kikuchi_Lines.ipynb))  

Also see whether you can detect the 3-fold  symmetry in [111] zone axis.

```
# ---Input ---------
hkl_max = 8
zone_axis = [0,0,1]
# ------------------

#Initialize the dictionary of the input
tags = {}
### Define Crystal
atoms = pyTEMlib.crystal_tools.structure_by_name('silicon')

# add necessary parameters for kinematic scattering calculation
tags = {}
### Define experimental parameters:
tags['acceleration_voltage_V'] = 200.0 *1000.0 #V
tags['new_figure'] = False
tags['plot FOV'] = 30
tags['convergence_angle_mrad'] = 0
tags['zone_hkl'] = np.array(zone_axis)  # incident neares zone axis: defines Laue Zones!!!!
tags['mistilt']  = np.array([0,0,0])  # mistilt in degrees
tags['Sg_max'] = 20 # 1/nm  maximum allowed excitation error ; This parameter is related to the thickness
tags['hkl_max'] = hkl_max   # Highest evaluated Miller indices

atoms.info['experimental'] = tags
######################################
# Diffraction Simulation of Crystal #
######################################

 
diff_dict = pyTEMlib.diffraction_tools.get_bragg_reflections(atoms, tags, verbose=False) 

hkl = diff_dict['allowed']['g'][diff_dict['allowed']['g'][:,2]>=0]
spots = pyTEMlib.diffraction_tools.plotting_coordinates(hkl, feature='spots')
hkl[:,:2] = spots/10

projected = []
reflections = []
for reflection in hkl:
    p = reflection/np.linalg.norm(reflection)*R# Coordinates on sphere surface
    projected.append(p*R/(R+p[2])) # x coordinate on stereographic projection plane
    reflections.append(reflection)
projected = np.array(projected)
reflections = np.array(reflections, dtype=int)

plt.figure()
plt.title(f'Stereographic Projection of hkl up to [{hkl_max}{hkl_max}{hkl_max}]' )
wulff_net(plt.gca(), density=10)
# add_main_circles(plt.gca())
color=['orange', 'green', 'red'] + ['blue']*100
alpha = [1, 1, 1] + [0.2]*100
for index, spot in enumerate(projected):
    color_index = int(np.abs(reflections[index]).sum()-1)
    plt.scatter(spot[0], spot[1], color=color[color_index], alpha = alpha[color_index])
    if color_index<3:
        #plt.text(spot[0], spot[1], f'{reflections[index]}',  horizontalalignment='left', verticalalignment='top')
        pass
```

Canvas(toolbar=Toolbar(toolitems=[('Home', 'Reset original view', 'home', 'home'), ('Back', 'Back to previous …

### Just a Pretty Plot

Like the plots you see in many books.

```
def add_main_planes(ax):
    ax.scatter(0, 0, color='blue', s=50)
    ax.text(0, 0, '[001]', horizontalalignment='left',verticalalignment='top')
    ax.scatter(-90, 0, color='blue', s=50)
    ax.text(-90, 0, r'[0$\bar{1}$0]', horizontalalignment='left',verticalalignment='top')
    ax.scatter(90, 0, color='blue', s=50)
    ax.text(90, 0, '[010]', horizontalalignment='left',verticalalignment='top')
    ax.scatter(0, 90, color='blue', s=50)
    ax.text(0, 90, r'[$\bar{1}$00]', horizontalalignment='left', verticalalignment='top')
    ax.scatter(0, -90, color='blue', s=50)
    ax.text(0, -90, '[100]', horizontalalignment='left', verticalalignment='top')
    
    phi_r = np.radians(45)
    r = 46.6# 1/np.tan(phi_r/2)*20
    x,y = r*np.sin(phi_r), r*np.cos(phi_r)
    ax.scatter(x,-y, color='red', s=50)
    ax.text(x,-y, '[111]', horizontalalignment='left',verticalalignment='top')
    ax.scatter(x,y, color='red', s=50)
    ax.text(x,y, r'[$\bar{1}$11]', horizontalalignment='left',verticalalignment='top')
    ax.scatter(-x,y, color='red', s=50)
    ax.text(-x,y, r'[$\bar{1}\bar{1}$1]', horizontalalignment='left',verticalalignment='top')
    ax.scatter(-x,-y, color='red', s=50)
    ax.text(-x,-y, r'[1,$\bar{1}$,1]', horizontalalignment='left',verticalalignment='top')

    ax.scatter(37.2, 0, color='green', s=50)
    ax.text(37.2, 0, '[011]', horizontalalignment='left',verticalalignment='top')
    ax.scatter(-37.2, 0, color='green', s=50)
    ax.text(-37.2, 0, r'[0$\bar{1}$1]', horizontalalignment='left',verticalalignment='top')
    ax.scatter(0, -37.2, color='green', s=50)
    ax.text(0, -37.2, r'[101]', horizontalalignment='left',verticalalignment='top')
    ax.scatter(0, 37.2, color='green', s=50)
    ax.text(0,37.2 , r'[$\bar{1}$01]', horizontalalignment='left',verticalalignment='top')
    
    phi = 45
    phi_r = np.radians(phi)
    x,y = 90*np.sin(phi_r), 90*np.cos(phi_r)

    ax.scatter(-x, -y, color='green', s=50)
    ax.text(-x, -y, '[110]', horizontalalignment='left',verticalalignment='top')
    ax.scatter(x,-y, color='green', s=50)
    ax.text(x,-y, r'[1$\bar{1}$0]', horizontalalignment='left',verticalalignment='top')
    ax.scatter(x,y, color='green', s=50)
    ax.text(x,y, r'[$\bar{1}$10]', horizontalalignment='left',verticalalignment='top')
    ax.scatter(-x,y, color='green', s=50)
    ax.text(-x,y, r'[$\bar{1}\bar{1}$0]', horizontalalignment='left',verticalalignment='top')

plt.figure(figsize=(5, 5))

wulff_net(plt.gca(), density=10)
add_main_planes(plt.gca())
add_main_circles(plt.gca())
```

Canvas(toolbar=Toolbar(toolitems=[('Home', 'Reset original view', 'home', 'home'), ('Back', 'Back to previous …

## Summary

Lot's of information can be gained with basic crystallographic tools and trigonometry.

## Navigation

- <font size = "3">  **Back: [Spot Diffraction Pattern](CH2_08-Spot_Diffraction_Pattern.ipynb)** </font>
- <font size = "3">  **Next: [Kikuchi Lines](CH2_10-Kikuchi_Lines.ipynb)** </font>
- <font size = "3">  **Chapter 2: [Diffraction](CH2_00-Diffraction.ipynb)** </font>
- <font size = "3">  **List of Content: [Front](../_MSE672_Intro_TEM.ipynb)** </font>

```

```

File: Diffraction/CH2_10-Kikuchi_Lines-Copy1.ipynb

<font size = "5"> **Chapter 2: [Diffraction](CH2_00-Diffraction.ipynb)** </font>

<hr style="height:1px;border-top:4px solid #FF8200" />

# Kikuchi Lines

[Download](https://raw.githubusercontent.com/gduscher/MSE672-Introduction-to-TEM//main/Diffraction/CH2_10-Kikuchi_Lines.ipynb)
 
[![Open In Colab](https://colab.research.google.com/assets/colab-badge.svg)](
    https://colab.research.google.com/github/gduscher/MSE672-Introduction-to-TEM/blob/main/Diffraction/CH2_10-Kikuchi_Lines.ipynb)


part of 

<font size = "5"> **[MSE672:  Introduction to Transmission Electron Microscopy](../_MSE672_Intro_TEM.ipynb)**</font>

by Gerd Duscher, Spring 2021

Microscopy Facilities<br>
Joint Institute of Advanced Materials<br>
Materials Science & Engineering<br>
The University of Tennessee, Knoxville

Background and methods to analysis and quantification of data acquired with transmission electron microscopes

## Load relevant python packages
### Check Installed Packages

```
import sys
from pkg_resources import get_distribution, DistributionNotFound

def test_package(package_name):
    """Test if package exists and returns version or -1"""
    try:
        version = get_distribution(package_name).version
    except (DistributionNotFound, ImportError) as err:
        version = '-1'
    return version

# Colab setup ------------------
if 'google.colab' in sys.modules:
    !pip install pyTEMlib -q
# pyTEMlib setup ------------------
else:
    if test_package('pyTEMlib') < '0.2021.2.22':
        print('installing pyTEMlib')
        !{sys.executable} -m pip install  --upgrade pyTEMlib -q
# ------------------------------
print('done')
```

installing pyTEMlib
done

### Load the plotting and figure packages
Import the python packages that we will use:

Beside the basic numerical (numpy) and plotting (pylab of matplotlib) libraries,
some libraries from the book
* kinematic scattering library.

```
# import matplotlib and numpy
#                       use "inline" instead of "notebook" for non-interactive plots
import sys
if 'google.colab' in sys.modules:
    %pylab --no-import-all inline
else:
    %pylab --no-import-all notebook
    
# 3D plotting package used
from mpl_toolkits.mplot3d import Axes3D # 3D plotting 

# additional package 
import itertools 
import scipy.constants as const

# Import libraries from the pyTEMlib
import pyTEMlib
import pyTEMlib.KinsCat as ks         # Kinematic sCattering Library
                             # Atomic form factors from Kirklands book
    
from pyTEMlib import kinematic_scattering as ks2
from pyTEMlib import diffraction_plot as diff_plot


__notebook_version__ = '2021.02.23'

print('pyTEM version: ', pyTEMlib.__version__)
print('notebook version: ', __notebook_version__)
```

Populating the interactive namespace from numpy and matplotlib
Using KinsCat library version  0.6  by G.Duscher
spglib not installed; Symmetry functions of spglib disabled
pyTEM version:  0.2021.02.22
notebook version:  2021.02.17

C:\Users\gduscher\Anaconda3\lib\site-packages\pyUSID\viz\__init__.py:16: FutureWarning: Please use sidpy.viz.plot_utils instead of pyUSID.viz.plot_utils. pyUSID.plot_utils will be removed in a future release of pyUSID
  warn('Please use sidpy.viz.plot_utils instead of pyUSID.viz.plot_utils. '

## Kikuchi Pattern

An electron can be scattered elastically into the Bragg angle, or it can be scattered inelastically

The inelastically scattered electrons are emitted in all directions.

These inelastically scattered electrons are then diffracted at the crystal planes according to Bragg's law. 


![Kossel cone](images/Kikuchi-small.png)

This results in a cone, where the Bragg diffraction is allowed; this cone is called Kossel cone. Because the electrons are predominantly scattered in the direction of the incident beam, this Bragg diffraction will take some intensity out of the original beam (dark line: deficit line in  the figure )and transfer it to a different angle (bright band: excess line in the figure. Inside this bands is some intensity which depends on the dynamic scattering.

The most important feature of the Kikuchi band is that the Kossel cones are fixed to the crystal and allow easy navigation in reciprocal space, because nothing changes with the angle (the excitation error and thickness changes for SAD patterns). 
A common example if you want to tilt out of a zone axis, but you also want to keep an interface edge on; you just follow the Kikuchi band of the interface plane.

Note: 
>the Kikuchi bands are bent, they just appear straight, because the Ewald sphere is so large. 

Note: 
>According to the explanation above, no Kikuchi lines should be visible if we are in a low order zone axis. This is not true because of the channeling effect and dynamic scattering, but these effects do not change anything about the location, where we expect the Kikuchi lines.


## Constructing Kikuchi Maps
### Define  crystal

```
### Please choose another crystal like: Silicon, Aluminium, GaAs , ZnO
tags = ks.structure_by_name('silicon')
```

### Plot the unit cell
Just to be sure the crystal structure is right

```
ks.plot_unitcell(tags)
```

### Parameters for Diffraction Calculation

Please note that we are using a rather small number of reflections: the maximum number of Miller indices 
> maximum hkl is 1

```
tags['acceleration_voltage_V'] = 20.0 *1000.0 #V

tags['convergence_angle_mrad'] = 0

tags['zone_hkl'] = np.array([0,1,1])  # incident neares zone axis: defines Laue Zones!!!!
tags['mistilt']  = np.array([0,0,0])  # mistilt in degrees

tags['Sg_max'] = .5 # 1/nm  maximum allowed excitation error ; This parameter is related to the thickness
tags['hkl_max'] = 1   # Highest evaluated Miller indices
```

###  Calculation

```
ks.kinematic_scattering(tags, False)
```

Calculating Kikuchi lines for zone:  [0. 1. 1.]
done

### Plot Selected Area Electron Diffraction Pattern

```
#####################
# Plot ZOLZ SAED Pattern #
#####################

# Get information from dictionary
# Get information from dictionary

#We plot only the allowed diffraction spots
points = tags['allowed']['g']
# we sort them by order of Laue zone
ZOLZ = tags['allowed']['ZOLZ']

# Plot
fig = plt.figure()
ax = fig.add_subplot(111)
# We plot the x,y axis only; the z -direction is set to zero - this is our projection
ax.scatter(points[ZOLZ,0], points[ZOLZ,1], c='red', s=20)

# zero spot plotting
ax.scatter(0,0, c='red', s=100)
ax.scatter(0,0, c='white', s=40)

ax.axis('equal')
FOV = 3
plt.ylim(-FOV,FOV); plt.xlim(-FOV,FOV);
```

## Kikuchi Line Construction
The Kikuchi lines are the Bisections of lines from the center spot to the Bragg spots.

The line equation for a bisection of a line between two points $(A(x_A,y_A), B(x_B,y_B))$ is  given by the formula:

$y=-\frac{x_A-x_B}{y_A-y_B}x+\frac{x_A^2-x_B^2+y_A^2-y_B^2}{2 \cdot(y_A-y_B)}$

If $y_A = y_B$, then x is constant at $x= \frac{1}{2} (x_A+x_B)$

In our case  point $B$ is $(0,0)$ and so above equation is:

$y=-\frac{x_A}{y_A}x+\frac{x_A^2+y_A^2}{2 y_A}$ 

If $y_A$ is zero, the line is horizontal and $ x$ is constant at $x= \frac{1}{2} x_A$.

```
pointsZ = points[ZOLZ]

g = pointsZ[1,0:2]

x_A, y_A = g


slope = -x_A/y_A
y_0 = (x_A**2+ y_A**2)/(2*y_A)

# Starting point of Kikuchi Line
x1 = -FOV
y1 = y_0+slope*x1
# End point of Kikuchi Line
x2= FOV
y2 = y_0+slope*x2


print(([x1,x2],[y1,y2]))
# Plot
fig = plt.figure()
ax = fig.add_subplot(111)
# We plot the x,y axis only; the z -direction is set to zero - this is our projection
ax.scatter(points[ZOLZ,0], points[ZOLZ,1], c='red', s=20 , alpha = .3)
ax.scatter(g[0], g[1], c='red', s=40)
# Draw kikuchi
ax.plot([x1,x2],[y1,y2],c='r')
ax.text(g[0]/2+0.4,g[1]/2-0.5, 'Kikuchi',color ='r', rotation=-52)
ax.plot([0,g[0]],[0,g[1]],c='black')

# zero spot plotting
ax.scatter(0,0, c='red', s=100)
ax.scatter(0,0, c='white', s=40)

ax.axis('equal')
FOV = 3
plt.ylim(-FOV,FOV); plt.xlim(-FOV,FOV); plt.show()
```

([-3, 3], [-0.25002836611019186, 3.992612321009093])

Assume we have an SAD pattern, from experiment or simulation. Draw a line from the center to each ZOLZ diffraction spot and draw a line perpendicular to the first line at half the distance. We name the line with the same Miller indices as the spot. The distance between two pair of lines is then again $|\vec{g}|$ of the original spots. 

If we know in which direction the next low order zone axis is and how far we have to tilt to get to it, we can draw that pole too.

```
pointsZ = points[ZOLZ]

g = pointsZ[0,0:2]

x_A, y_A = g
print(x_A, y_A)
slope = -x_A/y_A
y_0 = (x_A**2+ y_A**2)/(2*y_A)

x1 = -FOV
y1 = y_0+slope*x1

x2= FOV
y2 = y_0+slope*x2


print(([x1,x2],[y1,y2]))
# Plot
fig = plt.figure()
ax = fig.add_subplot(111)
# We plot the x,y axis only; the z -direction is set to zero - this is our projection
ax.scatter(points[ZOLZ,0], points[ZOLZ,1], c='red', s=20 , alpha = .3)
ax.scatter(g[0], g[1], c='red', s=40)
ax.plot([x1,x2],[y1,y2],c='r')
ax.text(x1/2,g[1]/2-.5, 'Kikuchi',color ='r', rotation=52)
ax.plot([0,g[0]],[0,g[1]],c='black')

# Make right angle symbol
ax.plot([g[0]/2*.9,g[0]/2*.9+.1],[g[1]/2*.9,g[1]/2*.9+.1],c='black') 
ax.plot([g[0]/2*.9,g[0]/2*.9+.1],[g[1]/2*1.1,g[1]/2*1.1-.1],c='black') 

# zero spot plotting
ax.scatter(0,0, c='red', s=100)
ax.scatter(0,0, c='white', s=40)

ax.axis('equal')
FOV = 4
plt.ylim(-FOV,FOV); plt.xlim(-FOV,FOV); plt.show()
```

-1.7642709957793206 -2.4950559699326007
([-3, 3], [0.25002836611019186, -3.992612321009093])

### Plotting of Kikuchi Pattern

```
pointsZ = points[ZOLZ]

g = pointsZ[:,0:2]

FOV = 4
slope = -g[:,0]/g[:,1]
y_0 = (g[:,0]**2+ g[:,1]**2)/(2*g[:,1])

x1 = -FOV
y1 = y_0+slope*x1

x2= FOV
y2 = y_0+slope*x2


# Plot
fig = plt.figure()
ax = fig.add_subplot(111)
# We plot the x,y axis only; the z -direction is set to zero - this is our projection
ax.scatter(points[ZOLZ,0], points[ZOLZ,1], c='red', s=20 )
ax.plot([x1,x2],[y1,y2],c='r', alpha = 0.5)




# zero spot plotting
ax.scatter(0,0, c='red', s=100)
ax.scatter(0,0, c='white', s=40)

ax.set_aspect('equal')
FOV = 6
plt.ylim(-FOV,FOV); plt.xlim(-FOV,FOV); plt.show()
```

<ipython-input-11-1e340ff8483b>:6: RuntimeWarning: divide by zero encountered in true_divide
  slope = -g[:,0]/g[:,1]
<ipython-input-11-1e340ff8483b>:7: RuntimeWarning: divide by zero encountered in true_divide
  y_0 = (g[:,0]**2+ g[:,1]**2)/(2*g[:,1])
<ipython-input-11-1e340ff8483b>:10: RuntimeWarning: invalid value encountered in add
  y1 = y_0+slope*x1
<ipython-input-11-1e340ff8483b>:13: RuntimeWarning: invalid value encountered in add
  y2 = y_0+slope*x2

## Plotting of Whole Kikuchi Pattern
with a few more Bragg peaks, so please increase **hkl_max** and see what happens!

```
tags['hkl_max'] = 4
ks.kinematic_scattering(tags, False)
#We plot only the allowed diffraction spots
points = tags['allowed']['g']
# we sort them by order of Laue zone
ZOLZ = tags['allowed']['ZOLZ']

pointsZ = points[ZOLZ]

g = pointsZ[:,0:2]

FOV = 4
slope = -g[:,0]/g[:,1]
y_0 = (g[:,0]**2+ g[:,1]**2)/(2*g[:,1])

x1 = -FOV
y1 = y_0+slope*x1
x2= FOV
y2 = y_0+slope*x2

# Plot
fig = plt.figure()
plt.title(f" {tags['crystal_name']} in {tags['zone_hkl']}")
ax = fig.add_subplot(111)
# We plot the x,y axis only; the z -direction is set to zero - this is our projection
ax.scatter(points[ZOLZ,0], points[ZOLZ,1], c='red', s=20 )
ax.plot([x1,x2],[y1,y2],c='r', alpha = 0.5)


# zero spot plotting
ax.scatter(0,0, c='red', s=100)
ax.scatter(0,0, c='white', s=40)

ax.set_aspect('equal')
FOV = 6
plt.ylim(-FOV,FOV); plt.xlim(-FOV,FOV); plt.show()
```

Calculating Kikuchi lines for zone:  [0. 1. 1.]
done

<ipython-input-13-8723237b3b4e>:13: RuntimeWarning: divide by zero encountered in true_divide
  slope = -g[:,0]/g[:,1]
<ipython-input-13-8723237b3b4e>:14: RuntimeWarning: divide by zero encountered in true_divide
  y_0 = (g[:,0]**2+ g[:,1]**2)/(2*g[:,1])
<ipython-input-13-8723237b3b4e>:17: RuntimeWarning: invalid value encountered in add
  y1 = y_0+slope*x1
<ipython-input-13-8723237b3b4e>:19: RuntimeWarning: invalid value encountered in add
  y2 = y_0+slope*x2

<ipython-input-13-8723237b3b4e>:24: MatplotlibDeprecationWarning: Adding an axes using the same arguments as a previous axes currently reuses the earlier instance.  In a future version, a new instance will always be created and returned.  Meanwhile, this warning can be suppressed, and the future behavior ensured, by passing a unique label to each axes instance.
  ax = fig.add_subplot(111)

## Plotting of Whole Kikuchi Pattern with KinsCat Library

```
tags = ks.structure_by_name('silicon')
tags['acceleration_voltage_V'] = 200.0 *1000.0 #V

tags['convergence_angle_mrad'] = 0
tags['Sg_max'] = .3 # 1/nm  maximum allowed excitation error ; This parameter is related to the thickness
tags['hkl_max'] = 25   # Highest evaluated Miller indices
tags['zone_hkl'] = np.array([1,1,1])  

tags['mistilt alpha degree'] = .0 #-45#-35-0.28-1+2.42
tags['mistilt beta degree'] = 0.

ks2.kinematic_scattering(tags, False)
tags['plot FOV'] = 40
diff_plot.plotSAED_parameter(tags, gray=False)
tags['plot Kikuchi'] = True
tags['color Kikuchi'] = 'navy'
tags['background'] = 'gray'

tags['label size'] = 12
tags['plot shift x'] = 0
tags['plot shift y'] = 0
tags['image gamma'] = 2

tags['label color'] = 'skyblue'
tags['color zero'] = 'white'
tags['plot_labels'] = False

############
## OUTPUT
############

diff_plot.plot_diffraction_pattern(tags, grey=False)
```

Calculating Kikuchi lines for zone:  [1. 1. 1.]
done

0

## Mistilt  in Kikuchi Pattern

Becasue Kikuchi pattern are directly fixed to the crystal any mistiolt can immediately be detected

```
# -------Input ------ # 
mistilt_alpha = 0
mistilt_beta = 0
# ------------------- #

from pyTEMlib import kinematic_scattering as ks2
from pyTEMlib import diffraction_plot as diff_plot

# Crystal unit cell defintion 
crystal = 'Aluminum'
tags = ks.structure_by_name(crystal)

# Experimental parameters needed
tags['acceleration_voltage_V'] = 200.*1000.#V
tags['convergence_angle_mrad'] = 10

tags['hkl_max'] = 25   # highest evaluated Miller indices
tags['thickness'] = 20 ## sample thickness (in nm) causes ring broadening

# Additional for SAED
tags['zone_hkl'] = np.array([1,1,0])
tags['Sg_max'] = .4 # 1/nm  maximum allowed excitation error
tags['mistilt alpha degree'] = 0.8 #-45#-35-0.28-1+2.42
tags['mistilt beta degree'] = 0.

tags['mistilt'] = [.0,0.0,0]
tags['thickness'] = 50
ks2.kinematic_scattering(tags,verbose=False)
tags['plot FOV'] = 30

##################
## OUTPUT OPTIONS
##################
diff_plot.plotSAED_parameter(tags, gray=False)
tags['plot Kikuchi'] = True
tags['color Kikuchi'] = 'navy'
tags['background'] = 'gray'

tags['label size'] = 12
tags['plot shift x'] = 0
tags['plot shift y'] = 0
tags['image gamma'] = 2

tags['label color'] = 'skyblue'
tags['color zero'] = 'white'

############
## OUTPUT
############

diff_plot.plot_diffraction_pattern(tags, grey=False)
```

Calculating Kikuchi lines for zone:  [1. 1. 0.]
done

0

## Kikuchi Maps

Extremly helpfull for tilting a sample to a different zone axis are maps of Kikuchi pattern as the one below.

![Diamond Kikuchi Map](images/Diamondkikuchi.png)

If you are in a specific zone axis, which we identify by its symmetry (like the SAED

## Kikuchi Lines and Excitation Error

Since the Kikuchi lines are rigidly attached to the crystal, we can use them to measure the excitation error. The diffraction geometry is shown in the figure above.  If $\vec{s}_g = 0$ the deficient line of a Kikuchi band (a pole) lays in the origin. If we tilt the sample so that the whole band shifts 
to the bright line, then the excitation error is positive. The angle $\eta$ (which is equal to $\epsilon$) is related to the excitation error by simple trigonometry:
\begin{eqnarray}
\eta &=& \frac{x}{L}= \frac{x \lambda}{R d}\\
\epsilon &=& \frac{s}{g}\\
s &=& \epsilon = \frac{x}{L}g = \frac{x}{Ld}\\
\frac{R}{L}&=& 2\theta_B=\frac{\lambda}{d}\\
s&=& \frac{xL}{d}=\frac{x}{d}\cdot\frac{\lambda}{Rd}\\
s&=& \frac{x\lambda}{R d^2}=\frac{x}{R}\lambda g^2
\end{eqnarray}

```
from matplotlib import patches

def deficient_kikuchi_line(s_g = 0., color_B='black'):

    k_len= 1/ks.get_wavelength(200)
    d = .2 # lattice parameter in nm
    
    g = np.linspace(-2,2,5)* 1/d
    g_d = np.array([1/d, 0])
    
    # recirocal lattice
    plt.scatter(g, [0]*5, color='blue')
   
    alpha = -np.arctan(s_g/g_d[0])
    theta = -np.arcsin(g_d[0]/2/k_len)
    
    k_0 = np.array([-np.sin(theta-alpha)*k_len, np.cos(theta-alpha)*k_len])
    k_d = np.array([-np.sin(-theta-alpha)*k_len, np.cos(-theta-alpha)*k_len])
    k_i = np.array([-np.sin(theta-alpha)*3, np.cos(theta-alpha)*3])
    k_i_t = np.array([-np.sin(-alpha)*3, np.cos(-alpha)*3])
    
    kk_e = np.array([-np.sin(-theta)* k_len,np.cos(-theta) * k_len])
    kk_d = np.array([-np.sin(theta)* k_len,np.cos(theta) * k_len])
    
    # Ewald Sphere
    ewald_sphere = patches.Circle((k_0[0], k_0[1]), radius=np.linalg.norm(k_0), clip_on=False, zorder=10, linewidth=1,
                        edgecolor=color_B, fill=False)
    plt.gca().add_artist(ewald_sphere)    
    
    # K_0
    plt.plot([k_0[0], k_0[0]], [k_0[1], k_0[1]+4], color='gray', linestyle='-', alpha=0.3)
    
    plt.gca().arrow(k_0[0]+k_i[0], k_0[1]+k_i[1], -k_i[0], -k_i[1], head_width=0.3, head_length=0.4, fc=color_B, 
             ec=color_B, length_includes_head=True)
    plt.plot([k_0[0]+k_i_t[0], k_0[0]-k_i_t[0]], [k_0[1]+k_i_t[1], k_0[1]-k_i_t[1]], color='black', linestyle='--', alpha=0.5)
    plt.scatter(k_0[0],k_0[1], color='black')
    plt.gca().arrow(k_0[0], k_0[1], -k_0[0], -k_0[1], head_width=0.3, head_length=0.4, fc=color_B, 
             ec=color_B, length_includes_head=True)
    plt.gca().annotate("K$_0$",  xytext=(-k_0[0]/2, 0), xy=(k_0[0]/2, 0))
    
    plt.gca().arrow(k_0[0], k_0[1], -k_d[0], -k_d[1], head_width=0.3, head_length=0.4, fc=color_B, 
             ec=color_B, length_includes_head=True)
    
    # K_e exces line
    plt.gca().arrow(k_0[0], k_0[1], -kk_e[0], -kk_e[1], head_width=0.3, head_length=0.4, fc='red', 
             ec='red', length_includes_head=True)
    plt.gca().annotate("excess",  xytext=( k_0[0]-kk_e[0], -1), xy=(-kk_e[0]+k_0[0], 0))
    plt.plot([k_0[0]-kk_e[0], k_0[0]-kk_e[0]], [-1,1], color='red')
    
    # k_d deficient line
    plt.gca().arrow(k_0[0], k_0[1], -kk_d[0], -kk_d[1], head_width=0.3, head_length=0.4, fc='blue', 
             ec='blue', length_includes_head=True)
    plt.plot([k_0[0]-kk_d[0], k_0[0]-kk_d[0]], [-1,1], color='blue')
    plt.gca().annotate("deficient",  xytext=(k_0[0]-kk_d[0], -1), xy=(k_0[0]-kk_d[0], 0))
    
    # s_g excitation Error of HOLZ reflection
    plt.gca().arrow(g_d[0], g_d[1], 0, s_g, head_width=0.3, head_length=0.4, fc='k', 
             ec='k', length_includes_head=True)
    plt.gca().annotate("s$_g$",  xytext=(g_d[0]*1.01, g_d[1]+s_g/3), xy=(g_d[0]*1.01, g_d[1]+s_g/3))

    theta = np.degrees(theta)
    alpha = np.degrees(alpha)
    
    bragg_angle = patches.Arc((k_0[0],k_0[1]), width=5.5, height=5.5, 
                              theta1=90+theta-alpha, theta2=90-alpha, fc='black', ec='black')
    if alpha>0:
        deviation_angle = patches.Arc((k_0[0],k_0[1]), width=6, height=6, 
                              theta1=90-alpha, theta2=90, fc='black', ec='red')
    else:
        deviation_angle = patches.Arc((k_0[0],k_0[1]), width=6, height=6, 
                      theta1=90, theta2=90-alpha, fc='black', ec='red')

    plt.gca().annotate(r"$\theta$",  xytext=(k_0[0]+k_i_t[0]/1.3, k_0[1]+2), xy=(k_0[0]+k_i_t[0], k_0[1]+2))
    plt.gca().annotate(r"$\alpha$",  xytext=(k_0[0]+k_i_t[0]/1.3, k_0[1]+3), xy=(k_0[0]+k_i_t[0], k_0[1]+3), color='red')
    plt.gca().add_patch(bragg_angle)
    plt.gca().add_patch(deviation_angle)  
    
    plt.xlim(-12,12)
    plt.ylim(-2,k_0[1]*1.4)
    plt.gca().set_aspect('equal')
    
plt.figure()
from pyTEMlib import animation
animation.deficient_kikuchi_line(s_g= -0.4)
```

Using KinsCat library version  0.5  by G.Duscher
spglib not installed; Symmetry functions of spglib disabled

Principle of excitation error determination. You can use this to obtain exact Bragg (s_g=0) conditions  in your diffraction pattern.

## Conclusion
The Kikuchi lines are directly related to the Bragg reflections and therefore show the same symmetry as the diffraction pattern.

## Navigation

- <font size = "3">  **Back: [Unit Cel Determination](CH2_09-Unit_Cell.ipynb)** </font>
- <font size = "3">  **Next: [HOLZ Lines](CH2_11-HOLZ_Lines.ipynb)** </font>
- <font size = "3">  **Chapter 2: [Diffraction](CH2_00-Diffraction.ipynb)** </font>
- <font size = "3">  **List of Content: [Front](../_MSE672_Intro_TEM.ipynb)** </font>

```

```
