Repository: gduscher/MSE672-Introduction-to-TEM

# MSE672: Introduction to TEM
MSE672: Course of the MSE Department at The University of Tennessee in the Spring Semester 2021

by Gerd Duscher,

File: Diffraction/CH2_11-HOLZ_Lines.ipynb

<font size = "5"> **Chapter 2: [Diffraction](CH2_00-Diffraction.ipynb)** </font>

<hr style="height:1px;border-top:4px solid #FF8200" />

# HOLZ Lines

[Download](https://raw.githubusercontent.com/gduscher/MSE672-Introduction-to-TEM//main/Diffraction/CH2_11-HOLZ_Lines.ipynb)
 
[![Open In Colab](https://colab.research.google.com/assets/colab-badge.svg)](
    https://colab.research.google.com/github/gduscher/MSE672-Introduction-to-TEM/blob/main/Diffraction/CH2_11-HOLZ_Lines.ipynb)


part of 

<font size = "5"> **[MSE672:  Introduction to Transmission Electron Microscopy](../_MSE672_Intro_TEM.ipynb)**</font>


**Spring 2026**<br>
by Gerd Duscher

Microscopy Facilities<br>
Institute of Advanced Materials & Manufacturing<br>
Materials Science & Engineering<br>
The University of Tennessee, Knoxville

Background and methods to analysis and quantification of data acquired with transmission electron microscopes

## Load relevant python packages
### Check Installed Packages

```
import sys
import importlib.metadata
def test_package(package_name):
    """Test if package exists and returns version or -1"""
    try:
        version = importlib.metadata.version(package_name)
    except importlib.metadata.PackageNotFoundError:
        version = '-1'
    return version

if test_package('pyTEMlib') < '0.2026.1.2':
    print('installing pyTEMlib')
    !{sys.executable} -m pip install pyTEMlib -q --upgrade
print('done')
```

### Import numerical and plotting python packages
Import the python packages that we will use:

Beside the basic numerical (numpy) and plotting (pylab of matplotlib) libraries,

and some libraries from the book
* kinematic scattering library.

```
%matplotlib  widget
import matplotlib.pyplot as plt
import numpy as np
import sys
if 'google.colab' in sys.modules:
    from google.colab import output
    output.enable_custom_widget_manager()

# Import libraries from pyTEMlib
import pyTEMlib

__notebook_version__ = '2026.01.11'
print('pyTEM version: ', pyTEMlib.__version__)
print('notebook version: ', __notebook_version__)
```

pyTEM version:  0.2026.1.3
notebook version:  2026.01.11


## Define  crystal

```
### Please choose another crystal like: Silicon, Aluminium, GaAs , ZnO
atoms = pyTEMlib.crystal_tools.structure_by_name('silicon')
atoms
```

Lattice(symbols='Si8', pbc=True, cell=[5.43088, 5.43088, 5.43088])

## Plot the unit cell

```
from ase.visualize.plot import plot_atoms

plot_atoms(atoms, radii=0.3, rotation=('0x,4y,0z'))
```

Canvas(toolbar=Toolbar(toolitems=[('Home', 'Reset original view', 'home', 'home'), ('Back', 'Back to previous …


## Parameters for Diffraction Calculation

```
tags = {}

tags['acceleration_voltage_V'] = 99 *1000.0 #V
tags['convergence_angle_mrad'] = 0
tags['zone_hkl'] = np.array([2,2,1])  # incident neares zone axis: defines Laue Zones!!!!

tags['Sg_max'] = .01 # 1/Ang  maximum allowed excitation error ; This parameter is related to the thickness
tags['hkl_max'] = 36   # Highest evaluated Miller indices
```

## Kinematic Scattering Calculation

```
diff_dict = pyTEMlib.diffraction_tools.get_bragg_reflections(atoms, tags, verbose=True)
```

Of the 724 possible reflection 152 are allowed.
Of those, there are 2 in ZOLZ  and 150 in HOLZ
Of the 10 forbidden reflection in ZOLZ  0 can be dynamically activated.

### Plot Selected Area Electron Diffraction Pattern

```
#####################
# Plot ZOLZ SAED Pattern #
#####################

#We plot only the allowed diffraction spots
g = diff_dict['allowed']['g']
# we sort them by order of Laue zone
ZOLZ = diff_dict['allowed']['ZOLZ']
HOLZ = diff_dict['allowed']['HOLZ']

rotation = 0
x = g[:, 0] * np.cos(g[:, 1]+np.pi+rotation)*10
y = g[:, 0] * np.sin(g[:, 1]+np.pi+rotation)*10
slope = np.tan(g[:, 1]+rotation-np.pi/2)
# Plot
fig = plt.figure()
ax = fig.add_subplot(111)
# We plot the x,y axis only; the z -direction is set to zero - this is our projection
ax.scatter(x[ZOLZ], y[ZOLZ], c='red', s=20)
ax.scatter(x[HOLZ], y[HOLZ], c='green', s=20)

# zero spot plotting
ax.scatter(0,0, c='red', s=100)
ax.scatter(0,0, c='white', s=40)

ax.set_aspect('equal')
FOV = 4
plt.ylim(-FOV,FOV); plt.xlim(-FOV,FOV); plt.show()
```

Canvas(toolbar=Toolbar(toolitems=[('Home', 'Reset original view', 'home', 'home'), ('Back', 'Back to previous …

## Origin of HOLZ Line

In **convergent beam electron-diffraction (CBED)** the zero disk contains deficient lines from HOLZ reflections in exact Bragg condition.

These HOLZ deficient lines are only visible with a convergent beam.

To undestand the position from the center of the disk, consider first the beam in the center of the disk, the one in exact zone axis.

Because of the many different angles in CBED, one is cutting the HOLZ reflection in exact Bragg condition (remove the *#* from the second *animate* code-line).

The Exald sphere has to be shifted back to the common origin (our electron source).

The distance from the center of the disk is then clearly visible as $d\theta$ (remove the *#* from the third *animate* code-line)

```
import pyTEMlib.animation  as animate

plt.figure()
animate.deficient_holz_line(exact_bragg=False, laue_zone=1)
animate.deficient_holz_line(exact_bragg='True', laue_zone=1, color='blue')
animate.deficient_holz_line(exact_bragg='True', laue_zone=1, color='red', shift=True)
```

Canvas(toolbar=Toolbar(toolitems=[('Home', 'Reset original view', 'home', 'home'), ('Back', 'Back to previous …

## HOLZ Line Construction


Position of deficient HOLZ line



### What is $d\theta$:
Consider the angles that make up the 90$^o$ from ZOLZ to zone axis

$$ (90-\theta_B)+ d\theta +\varphi =  90$$
$$ d\theta  =  \theta_B -\varphi$$
$$ \sin(\theta_B) =|\vec{g}/2|/ |\vec{K}_0| $$
$$ \tan(\varphi) = |\vec{g}_{HOLZ}|/|\vec{g}-\vec{g}_{HOLZ}|$$
then:
$$ |\vec{g}_{deficient}| = 2\sin(  d\theta/ 2 )* |\vec{K}_0|$$

        
        
>For exact Bragg position in ZOLZ 
>
>$d\theta = \theta_B$  then $\vec{g}_{deficient} = -\vec{g}/2$
            
            
$d\theta = \theta - \varphi$

with:

$\sin(\theta) =\frac{|\vec{g}|/2}{|\vec{K}_0| }$

$\sin(\varphi) = \frac{|\vec{g}_{\rm HOLZ}|}{|\vec{g}|}$

Because $d\theta$ is the same as $d \varphi$ we can now calculate the deficient HOLZ lines

$$\vec{K}_{Bg} = ( (\vec{g}-\vec{g}_{HOLZ})/ |\vec{g}-\vec{g}_{HOLZ}|*|\vec{g}_{HOLZ}|  + \vec{K}_{0}/|\vec{K}_{0}|*|\vec{g}-\vec{g}_{HOLZ}|)$$
$$				\vec{K}_{Bg} =(\vec{g}_{ZOLZ}/|\vec{g}_{ZOLZ}|*|\vec{g}_{HOLZ}|)  +\vec{K}_{0}/|\vec{K}_{0}|*|\vec{g}-\vec{g}_{HOLZ}|)$$
$$				\vec{K}_{B} =	\vec{K}_{Bg}/|\vec{K}_{Bg}|*\sqrt{|\lambda^2-g^2/4|}$$
$$				\vec{K}_d = -(\vec{g}/2+\vec{K}_B)$$
$$				\vec{g}_{deficient} = \vec{K}_{0}-\vec{K}_{d}$$


>For exact Bragg position in ZOLZ 
>$\vec{K}_B=\vec{K}_{0}$  then $\vec{g}_{deficient} = \vec{g}/2$
>
>			
>	This is our Kikuchi line equation

```
#Calculate angle between K0 and deficient cone vector
#For dynamic calculations K0 is replaced by Kg
K0 = diff_dict['K_0']
g_allowed = diff_dict['allowed']['g']
g_norm_allowed = g_allowed[:, 0]
dtheta = g_allowed[:,0]/2-np.arcsin(g_allowed[:,2]/g_allowed[:,3])

#calculate length of distance of deficient cone to K0 in ZOLZ plane

gd_length =2*np.sin((dtheta)/2 )*K0

#Calculate nearest point of HOLZ and Kikuchi lines

gd = g_allowed.copy()
gd[:,0] = -gd[:,0]*gd_length/g_norm_allowed
gd[:,1] = -gd[:,1]*gd_length/g_norm_allowed
gd[:,2] = 0.

###calculate and save line in Hough space coordinates (distance and theta)

slope = gd[:,0]/(gd[:,1]+1e-20)

distance = gd_length

theta = np.arctan(slope)
```

## Now everything together in a single cell

We change the lattice parameter (Vegard's law of alloys) by a few pm and observe the effect on the pattern.

```
# ----- Input -----------
unit_cell_change_pm = 0.0
# -----------------------

atoms = pyTEMlib.crystal_tools.structure_by_name('Silicon')
cell = atoms.cell.lengths()
atoms.set_cell(cell+unit_cell_change_pm/100, scale_atoms=True)
atoms

tags = {'crystal_name': 'silicon',
        'acceleration_voltage_V': 100.8*1000.0, #V
        'convergence_angle_mrad': 5.,
        'Sg_max': .03,   # 1/Ang  maximum allowed excitation error ; This parameter is related to the thickness
        'hkl_max': 9,   # Highest evaluated Miller indices
        'zone_hkl': np.array([1, 2, -2]),  
        'mistilt_alpha degree': 0.,  # -45#-35-0.28-1+2.42
        'mistilt_beta degree': 0.,
        'plot_FOV': .5}

diff_dict ={}
diff_dict = pyTEMlib.diffraction_tools.get_bragg_reflections(atoms, tags, verbose=True) 

diff_dict['output']=pyTEMlib.diffraction_tools.plot_holz_parameter()
diff_dict['output']['plot_reflections']=False
diff_dict['output']['plot_Kikuchi']=False
diff_dict['output']['linewidth_HOLZ'] = 3
diff_dict['output']['plot_HOLZ']=True


pyTEMlib.diffraction_tools.plot_diffraction_pattern(diff_dict)
plt.gca().scatter(0, 0, c='red')

plt.gca().set_xlim(-20,20)
plt.gca().set_ylim(-20,20)
```

Of the 156 possible reflection 28 are allowed.
Of those, there are 4 in ZOLZ  and 24 in HOLZ
Of the 46 forbidden reflection in ZOLZ  0 can be dynamically activated.

(-20.0, 20.0)

Canvas(toolbar=Toolbar(toolitems=[('Home', 'Reset original view', 'home', 'home'), ('Back', 'Back to previous …

## Now for graphite and low acceleration voltages.
Change the acceleration voltage and see what happens.
> Tip: 61.29keV  and 59.68 keV are especially interesting

```
### Please choose another crystal like: Silicon, Aluminium, GaAs , ZnO

# ----- Input -----------
crystal_name = 'graphite'
acceleration_voltage =  61.29 * 1000.0
# -----------------------

atoms = pyTEMlib.crystal_tools.structure_by_name(crystal_name)

tags = {'crystal_name': crystal_name,
        'acceleration_voltage': acceleration_voltage, #V
        'convergence_angle': 7.,
        'Sg_max': .03,   # 1/Ang  maximum allowed excitation error ; This parameter is related to the thickness
        'hkl_max': 9,   # Highest evaluated Miller indices
        'zone_hkl': np.array([0, 0, 1]),  
        'mistilt_alpha': .0,  # -45#-35-0.28-1+2.42
        'mistilt_beta': 0.,
        'plot_FOV': .5}

diff_dict ={}
diff_dict = pyTEMlib.diffraction_tools.get_bragg_reflections(atoms, tags, verbose=True) 

diff_dict['output']=pyTEMlib.diffraction_tools.plot_holz_parameter()
diff_dict['output']['plot_reflections']=True
diff_dict['output']['plot_Kikuchi']=False
diff_dict['output']['linewidth_HOLZ'] = 2
diff_dict['output']['plot_HOLZ']=True

pyTEMlib.diffraction_tools.plot_diffraction_pattern(diff_dict)

plt.title(crystal_name + ': ' + str(tags['zone_hkl']))
plt.gca().set_xlim(-1.7, 1.7)
plt.gca().set_ylim(-1.7, 1.7)
plt.gca().set_aspect('equal')
```

Of the 138 possible reflection 118 are allowed.
Of those, there are 18 in ZOLZ  and 100 in HOLZ
Of the 0 forbidden reflection in ZOLZ  0 can be dynamically activated.

Canvas(toolbar=Toolbar(toolitems=[('Home', 'Reset original view', 'home', 'home'), ('Back', 'Back to previous …

## Navigation

- <font size = "3">  **Back: [Kikuchi Lines](CH2_10-Kikuchi_Lines.ipynb)** </font>
- <font size = "3">  **Next: [Lattice Determination with HOLZ](CH2_12-HOLZ_Example.ipynb)** </font>
- <font size = "3">  **Chapter 2: [Diffraction](CH2_00-Diffraction.ipynb)** </font>
- <font size = "3">  **List of Content: [Front](../_MSE672_Intro_TEM.ipynb)** </font>

```

```

File: Diffraction/CH2_12-HOLZ_Example.ipynb

<font size = "5"> **Chapter 2: [Diffraction](CH2_00-Diffraction.ipynb)** </font>

<hr style="height:1px;border-top:4px solid #FF8200" />

# Lattice Determination with HOLZ

[Download](https://raw.githubusercontent.com/gduscher/MSE672-Introduction-to-TEM//main/Diffraction/CH2_12-HOLZ_Example.ipynb)
 
[![Open In Colab](https://colab.research.google.com/assets/colab-badge.svg)](
    https://colab.research.google.com/github/gduscher/MSE672-Introduction-to-TEM/blob/main/Diffraction/CH2_12-HOLZ_Example.ipynb)



part of 

<font size = "5"> **[MSE672:  Introduction to Transmission Electron Microscopy](../_MSE672_Intro_TEM.ipynb)**</font>


**Spring 2026**<br>
by Gerd Duscher

Microscopy Facilities<br>
Institute of Advanced Materials & Manufacturing<br>
Materials Science & Engineering<br>
The University of Tennessee, Knoxville

Background and methods to analysis and quantification of data acquired with transmission electron microscopes

## Load relevant python packages
### Check Installed Packages

```
import sys
import importlib.metadata
def test_package(package_name):
    """Test if package exists and returns version or -1"""
    try:
        version = importlib.metadata.version(package_name)
    except importlib.metadata.PackageNotFoundError:
        version = '-1'
    return version

if test_package('pyTEMlib') < '0.2026.1.0':
    print('installing pyTEMlib')
    !{sys.executable} -m pip install pyTEMlib -q --upgrade
print('done')
```

done

## Import numerical and plotting python packages
Import the python packages that we will use:

Beside the basic numerical (numpy) and plotting (pylab of matplotlib) libraries,

and some libraries from the book
* kinematic scattering library.
* file_tools library

```
%matplotlib  widget
import matplotlib.pyplot as plt
import numpy as np
import sys
if 'google.colab' in sys.modules:
    from google.colab import output
    output.enable_custom_widget_manager()

# Import libraries from pyTEMlib
import pyTEMlib

__notebook_version__ = '2026.01.12'

print('pyTEM version: ', pyTEMlib.__version__)
print('notebook version: ', __notebook_version__)
```

pyTEM version:  0.2026.1.0
notebook version:  2026.01.12


## Define  crystal

```
### Please choose another crystal like: Silicon, Aluminium, GaAs , ZnO
atoms = pyTEMlib.crystal_tools.structure_by_name('silicon')
```

# Plot the unit cell

```

## Just to be sure the crystal structure is right
from ase.visualize.plot import plot_atoms

plot_atoms(atoms, radii=0.3, rotation=('0x,4y,0z'))
```

Canvas(toolbar=Toolbar(toolitems=[('Home', 'Reset original view', 'home', 'home'), ('Back', 'Back to previous …

## Load Diffraction Pattern

```
image = plt.imread("images/Zuo-HOLZ-experiment.jpg")
plt.figure()
plt.imshow(image);
```

Canvas(toolbar=Toolbar(toolitems=[('Home', 'Reset original view', 'home', 'home'), ('Back', 'Back to previous …


# Parameters for Diffraction Calculation

Please note that we are using a rather small number of reflections: the maximum number of hkl is 1

```
tags = {'acceleration_voltage': 99.2 * 1000.0,  # V
      'convergence_angle': 9.15,  # mrad;
      'zone_hkl': np.array([1, 2, -2]),
      'Sg_max': .03,  # 1/A  maximum allowed excitation error
      'hkl_max': 9}  # Highest evaluated Miller indices

diff_dict = {}
diff_dict = pyTEMlib.diffraction_tools.get_bragg_reflections(atoms, tags, verbose=True) 


ZOLZ = diff_dict['allowed']['ZOLZ']
FOLZ = diff_dict['allowed']['FOLZ']
SOLZ = diff_dict['allowed']['SOLZ']
xy = pyTEMlib.diffraction_tools.plotting_coordinates(diff_dict['allowed']['g'][ZOLZ], feature='spot')
kikuchi = pyTEMlib.diffraction_tools.plotting_coordinates(diff_dict['allowed']['g'], rotation=np.pi/2, feature='HOLZ')
plt.figure()
plt.scatter(xy[:, 0], xy[:,1], color = 'r')
line = (kikuchi[ZOLZ])[0]
plt.axline( (line[0], line[1]), slope=line[2], linewidth=2, label='Kikuchi')
for line in kikuchi[ZOLZ]:
    plt.axline( (line[0], line[1]), slope=line[2], linewidth=2)
#line = (kikuchi[FOLZ])[0]
#plt.axline( (line[0], line[1]), slope=line[2], color='g', alpha=0.5, label='FOLZ')
#for line in kikuchi[FOLZ]:
#    plt.axline( (line[0], line[1]),slope=line[2], color='g', alpha=0.5)
if SOLZ.sum()>0:
    line = (kikuchi[SOLZ])[0]
    plt.axline( (line[0], line[1]), slope=line[2], color='b', alpha=0.2, label='SOLZ')
    for line in kikuchi[SOLZ]:
        plt.axline( (line[0], line[1]), slope=line[2], color='b', alpha = 0.2)
plt.axis('equal')
plt.scatter(0,0)
plt.legend();
```

Of the 158 possible reflection 158 are allowed.
Of those, there are 50 in ZOLZ  and 108 in HOLZ
Of the 0 forbidden reflection in ZOLZ  0 can be dynamically activated.

Canvas(toolbar=Toolbar(toolitems=[('Home', 'Reset original view', 'home', 'home'), ('Back', 'Back to previous …

## Initial Overlay

```
tags = {'acceleration_voltage_V': 99.2 * 1000.0,  # V
      'convergence_angle_mrad': 7.15,  # mrad;
      'zone_hkl': np.array([1, 2, -2]),
      'Sg_max': .03,  # 1/A  maximum allowed excitation error
      'hkl_max': 9}  # Highest evaluated Miller indices
```

## Plotting with mistilt included and objective stigmation compensated

```
# -----Input----
O_stig = 1.07
# --------------
tags = {}
tags['acceleration_voltage'] = 99.2*1000.0 #V
tags['zone_hkl'] = np.array([-2,2,1])  # incident neares zone axis: defines Laue Zones!!!!
tags['mistilt']  = np.array([-0.05,-0.05,-0.03])  # mistilt in degrees
tags['Sg_max'] = .02 # 1/nm  maximum allowed excitation error ; This parameter is related to the thickness
tags['hkl_max'] = 9   # Highest evaluated Miller indices
tags['convergence_angle'] = 5  # mrad
tags = {'acceleration_voltage': 99.2 * 1000.0,  # V
      'convergence_angle': 7.15,  # mrad;
      'zone_hkl': np.array([1, 2, -2]),
      'Sg_max': .03,  # 1/A  maximum allowed excitation error
      'hkl_max': 7}  # Highest evaluated Miller indices

tagsD ={}
tagsD = pyTEMlib.diffraction_tools.get_bragg_reflections(atoms, tags, verbose=True) 
ZOLZ = tagsD['allowed']['ZOLZ']
HOLZ = tagsD['allowed']['HOLZ']

xy = pyTEMlib.diffraction_tools.plotting_coordinates(tagsD['allowed']['g'][ZOLZ], rotation=np.pi/2, feature='spot')
holz = pyTEMlib.diffraction_tools.plotting_coordinates(tagsD['allowed']['g'], rotation=np.pi/2, feature='HOLZ')
# we sort them by order of Laue zone

extent = np.array([-2.7006,  2.8206, -2.15  ,  3.01  ])
extent[:2] -= 0.125
extent[2:] -= 0.06
extent /=1.03

plt.figure()#
plt.imshow(image, extent=extent)

if HOLZ.sum()>0:
    line = (holz[HOLZ])[0]
    plt.axline( (line[0], line[1]), slope=line[2], color='b', alpha=0.2, label='SOLZ')
    for line in holz[HOLZ]:
        plt.axline( (line[0], line[1]), slope=line[2], color='r', alpha = .4, linewidth=3)

        
zero_disk = plt.Circle((0, 0), tags['convergence_angle'],
                       color='r', fill=False)
plt.scatter([0],[0],c='red')
plt.gca().add_artist(zero_disk)
s = 2
plt.gca().set_xlim(-s,s)
plt.gca().set_ylim(-s,s);
```

Of the 105 possible reflection 105 are allowed.
Of those, there are 50 in ZOLZ  and 55 in HOLZ
Of the 0 forbidden reflection in ZOLZ  0 can be dynamically activated.

Canvas(toolbar=Toolbar(toolitems=[('Home', 'Reset original view', 'home', 'home'), ('Back', 'Back to previous …

```
# -----Input----
Sg_max = .02 # 1/nm  maximum allowed excitation error ; This parameter is related to the thickness
maximum_hkl = 7   # Highest evaluated Miller indices
# --------------

O_stig = 1.07

tags['acceleration_voltage'] = 99.2*1000.0 #V

tags['zone_hkl'] = np.array([1,2,-2])  # incident neares zone axis: defines Laue Zones!!!!
tags['mistilt_alpha']  = -0.00  # mistilt in radians
tags['mistilt_beta']  = -.000# -0.07
tags['Sg_max'] = Sg_max # 1/nm  maximum allowed excitation error ; This parameter is related to the thickness
tags['hkl_max'] = maximum_hkl   # Highest evaluated Miller indices
tags['convergence_angle_A-1'] = 19


tagsD ={}
tagsD = pyTEMlib.diffraction_tools.get_bragg_reflections(atoms, tags, verbose=True) 

tagsD['convergence_angle_A-1'] = 1.9
tagsD['plot image FOV'] = .516
tagsD['plot shift x'] = 0.006#-0.01
tagsD['plot shift y'] = .043#-.03


# we sort them by order of Laue zone
ZOLZ = tagsD['allowed']['ZOLZ']
HOLZ = tagsD['allowed']['HOLZ']

xy = pyTEMlib.diffraction_tools.plotting_coordinates(tagsD['allowed']['g'][ZOLZ], rotation=np.pi/2, feature='spot')
holz = pyTEMlib.diffraction_tools.plotting_coordinates(tagsD['allowed']['g'], rotation=np.pi/2, feature='HOLZ')
kikuchi = pyTEMlib.diffraction_tools.plotting_coordinates(tagsD['Kikuchi']['g'], rotation=np.pi/2, feature='Kikuchi')

l = -tagsD['plot image FOV']/2*O_stig + tagsD['plot shift x']
r = tagsD['plot image FOV']/2*O_stig + tagsD['plot shift x']
t = -tagsD['plot image FOV']/2+tagsD['plot shift y']
b = tagsD['plot image FOV']/2+tagsD['plot shift y']

plt.figure()
plt.imshow(image, extent=np.array([r,l,t,b])*10)


line = (kikuchi)[0]
plt.axline( (line[0], line[1]), slope=line[2], color='b', alpha=0.2, label='Kikuchi')
for line in kikuchi:
    plt.axline( (line[0], line[1]), slope=line[2], color='b', alpha = .4, linewidth=3)
if HOLZ.sum()>0:
    line = (holz[HOLZ])[0]
    plt.axline( (line[0], line[1]), slope=line[2], color='b', alpha=0.2, label='HOLZ')
    for line in holz[HOLZ]:
        plt.axline( (line[0], line[1]), slope=line[2], color='r', alpha = .2, linewidth=3)


zero_disk = plt.Circle((tagsD['plot shift x']*2.1, tagsD['plot shift y']*0.7), tagsD['convergence_angle_A-1'],
                       color='r', fill=False)
plt.scatter([0],[0],c='red')
plt.gca().add_artist(zero_disk)
s = 2.2
plt.gca().set_xlim(-s,s)
plt.gca().set_ylim(-s,s);
```

Of the 66 possible reflection 66 are allowed.
Of those, there are 32 in ZOLZ  and 34 in HOLZ
Of the 0 forbidden reflection in ZOLZ  0 can be dynamically activated.

Canvas(toolbar=Toolbar(toolitems=[('Home', 'Reset original view', 'home', 'home'), ('Back', 'Back to previous …

## Plotting more HOLZ lines with intensity

In the image above, all major lines are reproduced.

On the bottom of the HOLZ plot, however, the faint lines are not there.

> Increase the maximum hkl in the simulation to see how well we did

## Influence of unit cell deformation
> Introduce a bit of distortion in the unit cell and see what happens

```
# -----Input----
atoms = pyTEMlib.crystal_tools.structure_by_name('silicon')

atoms.cell[0,0] += 0.00
atoms.cell[1,1] +=0.00
atoms.cell[2,1] += .004
# --------------


tags['acceleration_voltage'] = 99.2*1000.0 #V

tags['zone_hkl'] = np.array([1,2,-2])  # incident neares zone axis: defines Laue Zones!!!!
tags['mistilt_alpha']  = -0.00  # mistilt in radians
tags['mistilt_beta']  = -.000# -0.07
tags['Sg_max'] = Sg_max # 1/nm  maximum allowed excitation error ; This parameter is related to the thickness
tags['hkl_max'] = maximum_hkl   # Highest evaluated Miller indices
tags['convergence_angle_A-1'] = 19


tagsD ={}
tagsD = pyTEMlib.diffraction_tools.get_bragg_reflections(atoms, tags, verbose=True) 

tagsD['convergence_angle_A-1'] = 1.9
tagsD['plot image FOV'] = .516
tagsD['plot shift x'] = 0.006#-0.01
tagsD['plot shift y'] = .043#-.03


# we sort them by order of Laue zone
ZOLZ = tagsD['allowed']['ZOLZ']
HOLZ = tagsD['allowed']['HOLZ']

xy = pyTEMlib.diffraction_tools.plotting_coordinates(tagsD['allowed']['g'][ZOLZ], rotation=np.pi/2, feature='spot')
holz = pyTEMlib.diffraction_tools.plotting_coordinates(tagsD['allowed']['g'], rotation=np.pi/2, feature='HOLZ')
kikuchi = pyTEMlib.diffraction_tools.plotting_coordinates(tagsD['Kikuchi']['g'], rotation=np.pi/2, feature='Kikuchi')

l = -tagsD['plot image FOV']/2*O_stig + tagsD['plot shift x']
r = tagsD['plot image FOV']/2*O_stig + tagsD['plot shift x']
t = -tagsD['plot image FOV']/2+tagsD['plot shift y']
b = tagsD['plot image FOV']/2+tagsD['plot shift y']

plt.figure()
plt.imshow(image, extent=np.array([r,l,t,b])*10)


line = (kikuchi)[0]
plt.axline( (line[0], line[1]), slope=line[2], color='b', alpha=0.2, label='Kikuchi')
for line in kikuchi:
    plt.axline( (line[0], line[1]), slope=line[2], color='b', alpha = .4, linewidth=3)
if HOLZ.sum()>0:
    line = (holz[HOLZ])[0]
    plt.axline( (line[0], line[1]), slope=line[2], color='b', alpha=0.2, label='HOLZ')
    for line in holz[HOLZ]:
        plt.axline( (line[0], line[1]), slope=line[2], color='r', alpha = .2, linewidth=3)
zero_disk = plt.Circle((tagsD['plot shift x']*2.1, tagsD['plot shift y']*0.7), tagsD['convergence_angle_A-1'],
                       color='r', fill=False)
plt.scatter([0],[0],c='red')
plt.gca().add_artist(zero_disk)
s = 2.2
plt.gca().set_xlim(-s,s)
plt.gca().set_ylim(-s,s);
```

Of the 67 possible reflection 67 are allowed.
Of those, there are 33 in ZOLZ  and 34 in HOLZ
Of the 0 forbidden reflection in ZOLZ  0 can be dynamically activated.

Canvas(toolbar=Toolbar(toolitems=[('Home', 'Reset original view', 'home', 'home'), ('Back', 'Back to previous …

## Conclusion
Due to the high angles involved in the scattering but measured at low angles, HOLZ lines provide a very sensitive measurement of experimental and materials parameter.

## Navigation

- <font size = "3">  **Back: [HOLZ Lines](CH2_11-HOLZ_Lines.ipynb)** </font>
- <font size = "3">  **Next: [Dynamic Diffraction: Bloch Waves](CH2_D01-Bloch.ipynb)** </font>
- <font size = "3">  **Chapter 2: [Diffraction](CH2_00-Diffraction.ipynb)** </font>
- <font size = "3">  **List of Content: [Front](../_MSE672_Intro_TEM.ipynb)** </font>

```

```

File: Diffraction/CH2_8-Spot_Diffraction_Pattern.ipynb

<font size = "5"> **Chapter 2: [Diffraction](CH2_00-Diffraction.ipynb)** </font>

<hr style="height:1px;border-top:4px solid #FF8200" />

# Analyzing Spot Diffraction Pattern

[Download](https://raw.githubusercontent.com/gduscher/MSE672-Introduction-to-TEM//main/Diffraction/CH2_07-Spot_Diffraction_Pattern.ipynb)
 
[![Open In Colab](https://colab.research.google.com/assets/colab-badge.svg)](
    https://colab.research.google.com/github/gduscher/MSE672-Introduction-to-TEM/blob/main/Diffraction/CH2_07-Spot_Diffraction_Pattern.ipynb)



part of 

<font size = "5"> **[MSE672:  Introduction to Transmission Electron Microscopy](../_MSE672_Intro_TEM.ipynb)**</font>

by Gerd Duscher, Spring 2021

Microscopy Facilities<br>
Joint Institute of Advanced Materials<br>
Materials Science & Engineering<br>
The University of Tennessee, Knoxville

Background and methods to analysis and quantification of data acquired with transmission electron microscopes

## Load relevant python packages
### Check Installed Packages

```
import sys
from pkg_resources import get_distribution, DistributionNotFound

def test_package(package_name):
    """Test if package exists and returns version or -1"""
    try:
        version = get_distribution(package_name).version
    except (DistributionNotFound, ImportError) as err:
        version = '-1'
    return version

# Colab setup ------------------
if 'google.colab' in sys.modules:
    !pip install pyTEMlib -q
# pyTEMlib setup ------------------
else:
    if test_package('pyTEMlib') < '0.2021.2.5':
        print('installing pyTEMlib')
        !{sys.executable} -m pip install  --upgrade pyTEMlib -q
# ------------------------------
print('done')
```

installing pyTEMlib
done

## Import numerical and plotting python packages
Import the python packages that we will use:

Beside the basic numerical (numpy) and plotting (pylab of matplotlib) libraries,

and some libraries from the book
* kinematic scattering library.
* file_tools library

```
# import matplotlib and numpy
#                       use "inline" instead of "notebook" for non-interactive plots
%pylab --no-import-all notebook


# additional package 
import  itertools 
import scipy.constants as const

import ipywidgets as ipyw

# Import libraries from the book

# Import libraries from pyTEMlib
import pyTEMlib
import pyTEMlib.KinsCat as ks         # Kinematic sCattering Library
                             # Atomic form factors from Kirklands book

### And we use the image tool library of Quantifit
import pyTEMlib.file_tools as ft
import pyTEMlib
print(pyTEMlib.__version__)
```

Populating the interactive namespace from numpy and matplotlib
Using KinsCat library version  0.5  by G.Duscher
spglib not installed; Symmetry functions of spglib disabled
0.2021.02.04

## Load Spot-Diffraction Pattern

First we select the diffraction pattern

```
file_name = '..\\example_data\\Si001_300mm_alpha0.1_beta9.4_diff.dm3'
sidpy_dataset = ft.open_file(file_name)
sidpy_dataset.plot()
```

Cannot overwrite file. Using:  Si001_300mm_alpha0.1_beta9.4_diff-1.hf5

C:\Users\gduscher\Anaconda3\lib\site-packages\pyNSID\io\hdf_utils.py:351: FutureWarning: validate_h5_dimension may be removed in a future version
  warn('validate_h5_dimension may be removed in a future version',

### Plotting on a logarithmic scale

The dynamic range in diffraction data is even larger than in images and so for a good presentation of the data it is advantagous to go to plot the intensities in a logarythmic scale.

To present data in logarythmic scale no nexgative values (noise) can be in these data and so all negative values in the dataset will be set to zero.

The factor 1 in front of the diffraction pattern in the log numpy function in the ``imshow`` is the gamma value.
Changing that value will change the contrast.

```
diff_pattern = np.array(sidpy_dataset).T
diff_pattern[diff_pattern<0] = 0.
extent = sidpy_dataset.get_extent([0,1])
fig = plt.figure() 
plt.imshow(np.log(1+diff_pattern),cmap="gray", vmin=np.max(np.log(1+diff_pattern))*0.5, extent=extent);
scale_300mm = 0.012829394079744816
```

## Finding the center

First try with cross correlation of rotated images

### Finding the center of the beam-stop

The beam-stop is naturally dark and we first select the dark regions.
These dark regions are naturally spotty and we set all small values to 

We first find the maximum of the profile for the

```
import scipy.ndimage as ndimage

beam_stop = np.zeros(diff_pattern.shape)
beam_stop[diff_pattern < 100] = 1
beam_stop = ndimage.gaussian_filter(beam_spot, sigma=(2, 2), order=0)
beam_stop[beam_stop <= .7] = 0
beam_stop[beam_stop > .7] = 1

# Find maximum of intensity onto x-axis
center_x = np.argmax(beam_stop.sum(axis=0))

# Find center of y-axis line profile at position center_x
center_y = np.average(np.where(beam_stop[:,center_x]>0.7))

print(center_x, center_y)
center = np.array([center_x, center_y])
plt.figure()
plt.imshow(np.log(1+diff_pattern))
plt.imshow(beam_pattern, alpha=0.5)
plt.plot(beam_pattern.sum(axis=0), label= 'intensity projected onto x')
plt.plot(center_x+beam_pattern[:,center_x]*300, np.arange(2048) , label='y-axis profile')

plt.scatter(center[0], center[1], label='beam-stop center')
plt.legend(loc='lower left');
```

1086 1016.0

## Determine Bragg Peaks

Peak finding is actually not as simple as it looks

```
# our blob detectors from the scipy image package
from skimage.feature import blob_dog, blob_log, blob_doh
```

```

# The beam stop is rather dark
beam_stop = np.argwhere(diff_pattern.T < 50)

# Determine all spots

dif = np.log2(1+diff_pattern).T
dif = dif-dif.min() # blog detector does not like negative values
spots = blob_dog(dif, max_sigma=12, threshold=.9)

Bragg_spots = []

plt.figure()
plt.imshow(np.log2(1+diff_pattern),cmap="gray", vmin=np.max(np.log2(1+diff_pattern))*0.5)

# We only consider spots not associated with the beam stop (which confuses the blob finder)
for spot in spots:
    if np.min(np.linalg.norm(beam_stop-spot[:2], axis=1))> 50:
        Bragg_spots.append(spot[0:2])
Bragg_spots = np.array(Bragg_spots)
Bragg_spots = Bragg_spots[np.argsort(np.linalg.norm(Bragg_spots[:,:2]-center, axis=1)),:]
plt.scatter(Bragg_spots[:,0], Bragg_spots[:,1], c='green',  alpha = 0.5)
```

### Refine Center

We use the N innermost reflections and the average of those poisiotns is the new center

```
# -------INPUT-----------
number_of_reflections = 8
#------------------------

if number_of_reflections%2 !=0:
    print('Because of inversion symmetry we need an even number')

plt.figure()
plt.imshow(np.log2(1+diff_pattern),cmap="gray", vmin=np.max(np.log2(1+diff_pattern))*0.5)
plt.scatter(Bragg_spots[:,0], Bragg_spots[:,1], c='green',  alpha = 0.5)
plt.scatter(Bragg_spots[:number_of_reflections,0], Bragg_spots[:number_of_reflections,1], c='red',  alpha=0.5)
new_center = np.average(Bragg_spots[:number_of_reflections,:2],axis=0)
plt.scatter(new_center[0], new_center[1], color='red')
```

### Now we plot with the right scale

```
center = new_center
g = gx = gy = ft.get_slope(sidpy_dataset.x.values)
g = gx = gy = scale_300mm*1.09
#gx = gy * 1.05

spots_experiment = (Bragg_spots-(center[0],center[1]))*(gx,gy)

fig = plt.figure()
extent= np.array([-center[0]*gx, (diff_pattern.shape[0]-center[0])*gx,(diff_pattern.shape[1]-center[1])*gy, -center[1]*gy])

plt.imshow(np.log2(1+diff_pattern),cmap="gray", extent=(extent), vmin=np.max(np.log2(1+diff_pattern))*0.5)

plt.scatter(spots_experiment[:,0], spots_experiment[:,1], c='green',  alpha = 0.5,
           label='spots')
plt.xlabel('reciprocal distance [1/nm]');
plt.scatter(0,0, color='red')
```

### The norm of the reflections 
will show us how accurate our center was determined and what give us a first idea on what zone axis we have.
If the center is accurate, we should have always a number of spots with the same distance from center (norm of reciprocal lattice vetor) according to symmetery (in [001] direction always 4 reciprocal lattice vectors with the same length)

```
print('reciprocal distances in 1/nm')
print(np.sort(np.linalg.norm(spots_experiment,axis=1)))
```

reciprocal distances in 1/nm
[ 4.70283505  4.70959766  5.04426254  5.04599709  6.89071708  6.89661743
  6.93741299  6.94073841  9.4243537   9.44464072 10.1097141  10.15209308
 10.66509086 10.6853236  10.76857137 10.77370024 11.1255872  11.14268079
 11.21703748 11.24839157 13.8015479  13.81924066 13.92720347 13.93833011
 14.19715324 15.09829695 15.15023908 15.17746903 15.92574487]

## Calculate Spot Pattern

see [Plotting of Diffraction Pattern](Plotting_Diffraction_Pattern.ipynb) for details

```
#Initialize the dictionary of the input
tags_simulation = {}
### Define Crystal
tags_simulation  = ks.structure_by_name('silicon')

### Define experimental parameters:
tags_simulation['acceleration_voltage_V'] = 200.0 *1000.0 #V
tags_simulation['new_figure'] = False
tags_simulation['plot FOV'] = 30
tags_simulation['convergence_angle_mrad'] = 0
tags_simulation['zone_hkl'] = np.array([0,0,1])  # incident neares zone axis: defines Laue Zones!!!!
tags_simulation['mistilt']  = np.array([0,0,0])  # mistilt in degrees
tags_simulation['Sg_max'] = .4 # 1/nm  maximum allowed excitation error ; This parameter is related to the thickness
tags_simulation['hkl_max'] = 15   # Highest evaluated Miller indices

######################################
# Diffraction Simulation of Crystal #
######################################

ks.kinematic_scattering(tags_simulation, verbose = True)
```

reciprocal_unit_cell
[[1.764 0.    0.   ]
 [0.    1.764 0.   ]
 [0.    0.    1.764]]
The inner potential is 84619.583kV
Magnitude of incident wave vector in material 392.0 1/nm and vacuum 398.7 1/nm
The convergence angle of 0mrad = 0.00 1/nm
Rotation angles are 0.0 deg and 90.0 deg
Center of Ewald sphere  [  0.           0.         391.99390809]
Of the 29790 tested reciprocal_unit_cell points, 364 have an excitation error less than 0.40 1/nm
Of the 364 possible reflection 56 are allowed.
 There are 36 allowed reflections in the zero order Laue Zone
 There are 20 allowed reflections in the first order Laue Zone
 There are 0 allowed reflections in the second order Laue Zone
 There are 0 allowed reflections in the other higher order Laue Zones
Length of zone axis vector in real space 0.567 nm
There are 0 forbidden but dynamical activated diffraction spots:
KinsCat's  "Kinematic_Scattering" finished

## Plotting Experimental and Simulated Spot Diffraction Patterns

```
g = gx = gy = ft.get_slope(sidpy_dataset.x.values)
g = gx = gy = scale_300mm*1.08
gx = gy * 1.05

extent= np.array([-center[0]*gx, (diff_pattern.shape[0]-center[0])*gx,(diff_pattern.shape[1]-center[1])*gy, -center[1]*gy])

angle = np.radians(-59.6)
c = np.cos(angle)
s = np.sin(angle)
r_mat = np.array([[c,-s,0],[s,c,0],[0,0,1]])
rmat_g= r_mat

spots_experiment = (Bragg_spots-(center[0],center[1]))*(gx,gy)

spots_simulation =  np.dot(tags_simulation['allowed']['g'],r_mat)
spots_ZOLZ = spots_simulation[tags_simulation['allowed']['ZOLZ']]
fig = plt.figure()
fig.suptitle(' SAED in ' + str(tags_simulation['zone_hkl']), fontsize=20) 
plt.scatter(spots_experiment[:,0], spots_experiment[:,1], c='blue',  alpha = 0.5, label='spots')
plt.scatter(spots_ZOLZ[:,0], spots_ZOLZ[:,1], c='red',  alpha = 0.2,   label='spots')
plt.imshow(np.log2(1+diff_pattern),cmap="gray", extent=(extent), vmin=np.max(np.log2(1+diff_pattern))*0.5);

for i in range(len(tags_simulation['allowed']['g'])):
    if np.linalg.norm(tags_simulation['allowed']['g'][i]) <8:
        plt.text(spots_simulation[i,0], spots_simulation[i,1],str(tags_simulation['allowed']['hkl'][i]),
                fontsize = 8, horizontalalignment = 'center', verticalalignment ='bottom')
```

### What does the above figure convey?

* center is determined accurately
* relative distances are accurately described
* scaling accurately for reference crystal - calibration?
* diffraction pattern is indexed

### What is the accuracy?

Change the scale by 1% and see what happens

So we can determine the lattce parameter better than 1% if we use high scattering angles!

Objective stigmation is critical to resolve angles well.

Illumination stigmation determines size of Bragg spots.

## Conclusion

We need more information for the spot pattern than for the ring pattern.

A comparison between simulation and experiment can be very precise.

In principle, if you have the spots and the approximate center you can let an optimization routine do all the scaling for you (which we will do in the high resultion imaging section).

## Navigation

- <font size = "3">  **Back: [Plotting Diffraction Pattern](CH2_07-Plotting_Diffraction_Pattern.ipynb)** </font>
- <font size = "3">  **Next: [Kikuchi Lines](CH2_09-Kikuchi_Lines.ipynb)** </font>
- <font size = "3">  **Chapter 2: [Diffraction](CH2_00-Diffraction.ipynb)** </font>
- <font size = "3">  **List of Content: [Front](../_MSE672_Intro_TEM.ipynb)** </font>

## Appendix

```

```

```
#######################################
# Diffraction Simulation of a Crystal #
#######################################
tags_simulation['zone_hkl'] = np.array([0,1,1])  # incident neares zone axis: defines Laue Zones!!!!
tags_simulation['acceleration_voltage_V'] = 60.0 *1000.0 #V
ks.Kinematic_Scattering(tags_simulation, verbose = True)
plt.figure()
plt.scatter(tags_simulation['allowed']['g'][:,0],tags_simulation['allowed']['g'][:,1])
dynamic_allowed = tags_simulation['forbidden']['g'][tags_simulation['forbidden']['dynamically_activated']]
plt.scatter(dynamic_allowed[:,0],dynamic_allowed[:,1])


for i in range(len(tags_simulation['allowed']['g'])):
    if np.linalg.norm(tags_simulation['allowed']['g'][i]) <8:
        plt.text(tags_simulation['allowed']['g'][i,0], tags_simulation['allowed']['g'][i,1],str(tags_simulation['allowed']['hkl'][i]),
                fontsize = 8, horizontalalignment = 'center', verticalalignment ='bottom')

for i in range(len(dynamic_allowed)):
    if np.linalg.norm(dynamic_allowed[i]) <8:
        plt.text(dynamic_allowed[i,0], dynamic_allowed[i,1],str(tags_simulation['forbidden']['hkl'][tags_simulation['forbidden']['dynamically_activated'][i]]),
                fontsize = 8, horizontalalignment = 'center', verticalalignment ='bottom')
plt.xlim(-12,12)
plt.ylim(-12,12)
plt.gca().set_aspect('equal')
```

reciprocal_unit_cell
[[1.764 0.    0.   ]
 [0.    1.764 0.   ]
 [0.    0.    1.764]]
The inner potential is 0.001kV
Magnitude of incident wave vector in material 205.5 1/nm and vacuum 205.5 1/nm
The convergence angle of 0mrad = 0.00 1/nm
Rotation angles are 45.0 deg and 90.0 deg
Center of Ewald sphere  [-2.39288115e-14  8.89798152e-15  2.05506537e+02]
Of the 29790 tested reciprocal_unit_cell points, 546 have an excitation error less than 0.40 1/nm
Of the 546 possible reflection 114 are allowed.
 There are 46 allowed reflections in the zero order Laue Zone
 There are 0 allowed reflections in the first order Laue Zone
 There are 68 allowed reflections in the second order Laue Zone
 There are 0 allowed reflections in the other higher order Laue Zones
Length of zone axis vector in real space 0.802 nm
There are 16 forbidden but dynamical activated diffraction spots:
KinsCat's  "Kinematic_Scattering" finished

```

```
