Repository: gduscher/MSE672-Introduction-to-TEM

# MSE672: Introduction to TEM
MSE672: Course of the MSE Department at The University of Tennessee in the Spring Semester 2021

by Gerd Duscher,

File: Diffraction/CH2_D01-Bloch.ipynb

<font size = "5"> **Chapter 2: [Diffraction](CH2_00-Diffraction.ipynb)** </font>

<hr style="height:1px;border-top:4px solid #FF8200" />

# Bethe Theory

[Download](https://raw.githubusercontent.com/gduscher/MSE672-Introduction-to-TEM/main/Diffraction/CH2_D01-Bloch.ipynb)

[![OpenInColab](https://colab.research.google.com/assets/colab-badge.svg)](https://colab.research.google.com/github/gduscher/MSE672-Introduction-to-TEM/blob/main/Diffraction/CH2_D01-Bloch.ipynb)



part of 

<font size = "5"> **[MSE672:  Introduction to Transmission Electron Microscopy](../_MSE672_Intro_TEM.ipynb)**</font>


**Spring 2026**<br>
by Gerd Duscher

Microscopy Facilities<br>
Institute of Advanced Materials & Manufacturing<br>
Materials Science & Engineering<br>
The University of Tennessee, Knoxville

Background and methods to analysis and quantification of data acquired with transmission electron microscopes

## Import numerical and plotting python packages
Import the python packages that we will use:

We will use only the basic numerical (numpy) and plotting (pylab of matplotlib) libraries:

```
%matplotlib  widget
import matplotlib.pyplot as plt
import numpy as np
```


## Notation

In the following I will introduce this Bethe diffraction theory in Dirac's  bra--ket notation.
$$
|\psi\rangle = {\rm ket} = \psi_1 |1\rangle + \psi_2 |2\rangle
= \left( \begin{array}{c} \psi_1 \\\psi_2  \end{array} \right)= {\rm column\ vector}\\
$$
$$
\langle \phi| = {\rm bra} = \phi^*_1\langle 1|  + \phi^*_2 \langle 2|
= \left( \phi^*_1 ,\phi^*_2 \right)= {\rm row\ vector}
$$
Consequently the Dirac "bracket" is:
$$
\langle \phi|\psi\rangle = \left( \phi^*_1 ,\phi^*_2 \right) \left( \begin{array}{c} \psi_1 \\\psi_2  \end{array} \right) = \phi^*_1 \psi_1 +\phi^*_2 \psi_2
$$

Similarly 

$$
|\psi\rangle \langle \phi| = {\rm a\ matrix}
$$
and this will make it easier to follow the equations of many beams in diffraction, which otherwise can become very messy.

Throughout this chapter we will use the notation for the wave vector common in solid state physics and not the one found in many crystallography books ($k=1/\lambda$):
\begin{equation}
k = \frac{2\pi}{\lambda} = \frac{\sqrt{2meE}}{\hbar}
\end{equation} 
with:
- $\lambda$: wavelength
- $m=\gamma_0$: relativistically corrected mass of the electron
- $\gamma = 1+\frac{e^2E^2}{2m_0c^2}$: relativistic correction necessary for $E$ above 2kV 
- $e$: electron charge
- $E$: acceleration voltage
- $c$: speed of light in vacuum

This is the short version of quantum mechanics. The Axioms of quantum mechanics are:


1. The state of a system is described by its state vector $|\psi\rangle$.

2. An observables are expressed by hermitic operators $A$
3. The mean value of an observable is given by $\langle A \rangle$
4. The time dependence is given by the time-dependent Schrödinger  
    equation: $ H|\psi,t\rangle = i\hbar \frac{\partial}{\partial t} |\psi,t\rangle $
5. If you measure $A$ the system changes to $|n\rangle$ if $a_n$ was measured

Axioms 2. and 3. give:

If a system is in the state $|\psi\rangle = \sum_n c_n |n\rangle$

with $c_n = \langle n|\psi\rangle$, where $|n\rangle$ are the Eigen states of $A$, meaning $A|n\rangle = a_n |n\rangle$. The probability to find the value $a_n$ when measuring $A$ is given by $|c_n|^2$.

## Introduction to Bethe Theory

The dynamic theory calculates the probability of a transition from an initial state $|i\rangle$ to a final state $|f\rangle$. In our case, the initial state $|i\rangle$ is the incoming beam which scatters to a final state the Bragg reflection $|f\rangle$.
What we want to know is the transition probability from the initial to the final state:
\begin{equation}
\omega_{i\rightarrow f} =  \langle i |T|f\rangle 
\end{equation}
the initial state is the beam with wave vector $\vec{k}_0$ and the end state is a wave-vector of diffracted beam according to Bragg's law $\vec{q} = \vec{g}$.
The above equation now looks like this:
\begin{equation}
\omega_{0\rightarrow g} = \langle 0 |T|g\rangle 
\end{equation}

For the stationary problems the states $|\psi,t\rangle$ can be expressed as:
\begin{equation} 
|\psi_n,t\rangle = \exp(-E_nt/\hbar) |\psi_n\rangle
\end{equation}
and we get the time-independent Schröinger equation for $|\psi_n\rangle$:
\begin{equation}
H|\psi_n\rangle = E_n |\psi_n \rangle
\end{equation}

For the incoming wave, we get:

\begin{equation}
H_0 = { -\frac{h^2}{8\pi^2} \nabla^2 }
\end{equation} 
which expresses the kinetic energy.

Within a crystal the Hamiltonian will change to:
\begin{equation}  
H = H_0 + V
\end{equation} 
We have  the Schrödinger equation for the incoming wave:
\begin{equation}
(H_0 ) |\vec{k}\rangle = E_k |\vec{k}\rangle
\end{equation}

and we want to solve: 
\begin{equation}
(H_0 +V) |\psi\rangle = E_k |\psi\rangle
\end{equation}

which we transform with equation \ref{IncomingWave}:


> Effectively, we changed in the integral equation.

\begin{equation*} 
|\psi\rangle = |\vec{k}\rangle + \frac{1}{E_k -H_0}V|\psi\rangle
\end{equation*}

### Hamiltonian in Bethe Theory
For our diffraction experiment is often better to use a Hamiltonian that contains the wave vector:
\begin{equation} 
H_0 = { -\Delta_\rho -\xi^2 }
\end{equation} 

OOps, where is the wavevector $\vec{k}$? 

I replaced it by $\xi$ which is the effective deviation from wavevector $\vec{k}$

We also take into account that our electrons are very fast and distort the space, reducing the problem to two dimensions ($\rho = (x,y)$).
The crystal potential V has then to be changed as well to:
\begin{equation}
V = V(\rho,z)
\end{equation} 
and the full Hamiltonian is changed to:
\begin{equation}
H = \frac{1}{k_z} \left(H_0 + V(\rho,z) \right)
\end{equation} 

The time- independent wave equation is then:
\begin{equation}
\nabla^2 \psi  + k^2 \psi = 0
\end{equation}
with the plane wave solution:
\begin{equation}
\psi  = \exp(\pm\vec{k}\bullet\vec{r}) = 0
\end{equation}

## Schrödinger  Equation of Bethe Theory

The Bethe theory is based on the (time independent, non relativistic) Schrödinger  equation:

$$
\Big[ \underbrace{ -\frac{h^2}{8\pi^2} \nabla^2 }_{{\rm kinetic\ energy}} +\underbrace{ \mathcal{V}(\vec{r})}_{{\rm pot. energy}} \Big]\, |\psi(\vec{r}) \rangle = \underbrace{\mathcal{E}}_{{\rm total\ energy}} \underbrace{|\psi(\vec{r})\rangle }_{{\rm wave\ function}}
$$

What does that mean for the TEM?
>
> We have a acceleration voltage (electric field potential) $E$ of 100kV
>
> We have a charge of the electron $q$ with the value $e$.
>
> We have a total Energy $-\mathcal{E} = E\cdot q$ which is just $E$ in the units of $[eV]$.
>
> We have a crystal with the potential $V(\vec{r})$, which we declare positive inside the crystal and zero outside.
>
> We have a potential Energy $\mathcal{V}(\vec{r}) = q\cdot V(\vec{r})$.


Now, that we declared all our variables we can transform the Schrödinger equation we started with to:

$$
\nabla^2  |\psi(\vec{r})\rangle = -\frac{8\pi m e}{h^2}\,  [E+V]\, |\psi(\vec{r})\rangle 
$$

The left hand part of this equation is the impulse of the electron and the right hand part consists of a total energy part, which is boring and a part which originates from the crystal (interesting!).

## Bloch Waves in Bethe Theory
Well, if the potential is periodic, then the solution (wave function) must be periodic, too.

First we make a substitution in case our wave function is complicated: we define it as a linear combination of other waves. That is a useful trick, which makes the mathematics easier as we'll see in a bit.
$$
|\psi(\vec{r})\rangle = \sum_j |b_j\rangle 
$$
$$
|b_j\rangle  =  |b(\vec{k}^{(j)}, \vec{r})\rangle
$$

The $ |b(\vec{k}^{(j)}, \vec{r})\rangle $ are called Bloch waves and are only defined for specific $\vec{k}$-vectors,
because the  $|b(\vec{k}^{(j)}, \vec{r})\rangle$ are plane waves, each traveling in $k^{(j)}$ direction. For the $|\psi(\vec{r})\rangle$ we did not and could not have made any assumption like that.\\


Now, we express the fact that these Bloch waves are indeed plane waves mathematically:

\begin{equation}
|b^{(j)}(\vec{r})\rangle  = b(\vec{k}^{(j)}, \vec{r})=\mu(\vec{k}^{(j)}, \vec{r})\cdot e^{2\pi i \vec{k}^{(j)} \vec{r}} = \underbrace{\mu^{(j)}(\vec{r})}_{{\rm Bloch\ function}}   e^{2\pi i \vec{k}^{(j)} \vec{r}}
\end{equation} 

by dividing it in a plane wave part (the exponential function) and a amplitude part (the Bloch function).
Because of the periodicity which we assume for the solution, we expand the Bloch waves in a into a Fourier series, again (the same as in equation \ref{FourierExpand} for the potential). 

\begin{equation}
b^{(j)}(\vec{r}) = \sum_g C_g^{(j)} e^{2\pi i (\vec{k}^{(j)} + \vec{g}) \vec{r}}
\end{equation}
The sum in this equation goes over all excited (aha!) points in the reciprocal lattice, including the incident direction $g_1 = 0$. (  $\vec{g}$ are defined through the Milller indices as (h/a, k/b, l/c), where the (a,b,c) are the real space lattice vectors).
|
Theoretically, there are an infinite number of $\vec{g}$ vectors, but only few are allowed and only a few have a small excitation error.  

So in practice there are only a few $\vec{g}$ vectors to consider.

## Crystal Potential in Bethe Theory

The crystal potential is periodic and so we also make a Fourier expansion of that potential
$$
V = V(x,y,z) = V(\vec{r}) = \sum_g V_g \exp(2\pi i\vec{g}\cdot\vec{r})
$$

The Fourier component of the crystal potential (in Volts) consists of several atoms $j$ over which we sum:
$$
V_g = \frac{h^2}{2 \pi m_0 e} \frac{1}{\Omega} \sum_j  f_{e_j}(\vec{g}) \exp(-2\pi i\vec{g}\cdot\vec{r_j})\\
= \frac{2 \pi  e a_0}{\Omega} \sum_j  f_{e_j}(\vec{g}) \exp(-2\pi i\vec{g}\cdot\vec{r_j})\\
$$
where:

- $f_{e_j}$: atomic form (atomic scattering) factor of the $j$th atom
- $e$: charge of electron
- $m_0$: rest mass of electron
- $a_0$: Bohr radius
- $\Omega$: Volume of the unit cell

## Solution of Bethe Theory


Now, so far we haven't done anything, but substitute and expand. Let's put all this into the Schrödinger equation above:
\begin{equation}
4\pi \left[ K^2 - (k_0^{(j)} + g)^2 +\sum_{h \neq 0} U_h e^{2\pi i \vec{h}\vec{r} }  \right] \cdot C_g^{(j)} e^{2\pi i (\vec{k}_o^{(j)} +\vec{g})\cdot \vec{r} }= 0
\end{equation}
This can only be zero, if all coefficients with same exponential function simultaneous become zero; this results in a set of equations, after collecting up terms containing the factor 
$e^{2\pi i (\vec{k}_o^{(j)} +\vec{g})\cdot \vec{r} }$:
\begin{equation} 
\left[ K^2 -(\vec{k}_o^{(j)} +\vec{g})^2 \right] C_g^{(j)} + \sum_{h\neq 0} U_h C_{g-h}^{(j)}=0; \qquad \vec{g}=\vec{g}_1, \vec{g}_2, ..., \vec{g}_n 
\end{equation}

I made use of an abbreviation:
\begin{equation}
K=\frac{1}{h}\left[ 2m_0 E (1+\frac{E}{2E_0}) +2m_0 e U_0(1+\frac{E}{E_0}) \right]^{\frac{1}{2}}
\end{equation}
for the wave vector inside the the crystal which are not identical to the magnitude of the wave vectors of the Bloch waves $\vec{k}_g^{(j)}=\vec{k}_o^{(j)} +\vec{g}$.

Please note, that I introduced relativistic corrections (the terms in the round brackets in the equation above), too. It is enough to add this corrections for the energy at this point; it is not necessary to solve the Dirac equation (relativistic  Schrödinger equation).

The set of equations defined in \ref{setEquat} are essential for the  understanding of dynamic diffraction. Let's look at it a little more closely. 

We get for each $j$ one equation; and this means we get for each Bloch wave one equation.

The second term in equation \ref{setEquat} (the term with the sum) mixes the Bloch waves ($C_{g-h}^{(j)}$). Effectively, we state that the inner potential $U_h$ mixes the Bloch waves; this is called dynamical coupling.

> **In summation:**
>
> We separated the problem!

## Two Beam Case
We rewrite the matrix expression for the boundary condition in the two beam case:
\begin{equation}
\left(
\begin{matrix}
C_{0}^{(1)} &  C_{0}^{(2)} \\
C_{g}^{(1)} & C_{g}^{(2)} \\
\end{matrix}
\right) \cdot 
\left(
\begin{matrix}
\gamma^{(1)} \\
\gamma^{(2)} \\
\end{matrix}
\right) =
\left(
\begin{matrix}
\phi_0^{(0)} \\
\phi_g^{(0)} \\
\end{matrix}
\right) =
\left(
\begin{matrix}
1 \\
0\\
\end{matrix}
\right) 
\end{equation}

In the kinematic case, the centers M of the various Ewald spheres (for the various incident directions) lay on a sphere of radius $k=\frac{1}{\lambda}$ around the origin of the reciprocal lattice. At some point the intensity in the diffracted beam will be more intense than in the incident beam, and therefore, we have to treat this scattered beam now in the same way we have treated the incident beam before: we need an Ewald sphere of radius $k$ for this direction/ for this reciprocal lattice point $\vec{g}$. Now we have two Ewald spheres, one around the origin $0$ and one around the reciprocal lattice point $\vec{g}$. The two spheres are not allowed to intersect each other, but a smooth kind of complicated surface has to be constructed.

The fundamental equations of the dynamic theory for the two beam case are:

$$
-\gamma^{(j)} C_0^{j} + \frac{U_g}{2K} C_g^{(j)} = 0
$$
$$
\frac{U_g}{2K} C_0^{j} + (-\gamma^{(j)}+s) C_g^{(j)} = 0
$$

Such a homogeneous linear equation system for the $C_g^{(j)}$ has a non-zero solution of and only if the determinant of the coefficients is zero:

\begin{equation}
\left|
\begin{matrix}
-\gamma^{(j)} & \frac{U_g}{2K}\\
\frac{U_g}{2K}& (-\gamma^{(j)}+s)\\
\end{matrix}
\right| = {\gamma^{(j)}}^2 -s\gamma^{(j)}-\frac{U_g^2}{4K^2} =0
\end{equation}

Which is the same as the Howie-Whelan equation (on which we will use extensivly) with $\xi_g = K^2/U_g$,
but now we know that the $\gamma^{(j)}$ are the Eigenvalues of a matrix problem.

Solution:
$$
\gamma^{(j)}  = \frac{1}{2} \left[ s-(-1)^j \sqrt{(U_g/K)^2 +s^2}   \right]\\
= \frac{1}{2} \left[ s-(-1)^j \sqrt{(1/\xi^2 +s^2}   \right]\\
= \frac{1}{2\xi_g} \left[ w-(-1)^j \sqrt{(1+w^2}   \right]\\
$$

We made the substitution $w =s\xi_g$, in which the parameter $w$ characterizes the tilt out of the exact Bragg condition ($w=0$). The excitation error $s$ is zero in the exact Bragg condition, isn't it.

 The separation is $\Delta k_{z,min} = \gamma^{(1)}-\gamma^{(2)}= \frac{U_g}{2K}=\frac{1}{\xi_g}$.

By use of the eigenvalues $\gamma^{(j)}$, the linear systems of equations can be solved for the $C_g^{(j)}$. For the amplitude $\epsilon^{(j)} C_g^{(j)} = C_0^{j} C_g^{(j)}$ of the four Bloch waves with the vector $\vec{k}_0^{(j)}+\vec{g}$ we obtain:
$$
C_0^{j} C_0^{(j)} = \frac{1}{2}\left[ 1 + (-1)^j \frac{w}{\sqrt{1+w^2}} \right]\\
C_0^{j} C_g^{(j)} = -\frac{1}{2}\left[  \frac{(-1)^j}{\sqrt{1+w^2}} \right]
$$

We put this into the equation for the scattered wave and substitute the thickness $t$ for the $z$ component of the vector $\vec{r}$:
$$
\psi_0(t) = \sum_{j=1}^2 C_0^{j} C_0^{(j)}e^{2\pi i k_z^{(j)}t}\\
\psi_g(t) = \sum_{j=1}^2 C_0^{j} C_g^{(j)}e^{2\pi i k_z^{(j)}t}\, e^{2\pi i k_z gx}
$$
and we find (omitting common phase factors):
$$
\psi_0(t)= \cos (\pi \sqrt{1+w^2}\frac{t}{\xi_g})  - \frac{iw}{\sqrt{1+w^2}} \sin (\pi \sqrt{1+w^2}\frac{t}{\xi_g})\\
\psi_g(t)=    \frac{i}{\sqrt{1+w^2}} \sin (\pi \sqrt{1+w^2}\frac{t}{\xi_g}) \, e^{2\pi i k_z gx}
$$

The intensities of the transmission $T$ and reflection $R$ become:
\begin{equation}
\underbrace{\psi_g \psi_g^*}_R = \underbrace{1-\psi_0 \psi_0^*}_{1-T} =  \frac{1}{1+w^2} \sin^2 (\pi \sqrt{\sqrt{1+w^2} ( \frac{1}{\xi_g}})_{s_{eff}} \cdot t)
\end{equation}

The solution is the Pendellösung of two coupled oscillators (in mechanics: two pendulums connected with a spring).

Even in exact Bragg condition, the intensity oscillates between primary beam and Bragg reflected beam with increasing film thickness. Look at the plot below, the Pendellösung is shown without absorption. 

Normally one would want to add an absorption term to reduce the intensity with thickness. This absorption term is better named a damping term and stems form the inelatic scattering to random angles instead of the  considered (here two)  Bragg angles



These oscillations of the intensities are commonly called ``rocking curve``.

```
# ------ Input ------
xi_g = 4  # extiction distance (in terms of relative thickness )
omega = 0.4 # tilt from Bragg condition
damping = 0.3
# --------------------

t = np.linspace(0,8,401)


plt.figure()
plt.plot(t, (1-np.sin(np.pi * np.sqrt(np.sqrt(1.+ omega**2)*1/xi_g)*t)**2) * 1/np.exp(t*damping), label='incident beam')
plt.plot(t, np.sin(np.pi * np.sqrt(np.sqrt(1.+ omega**2)*1/xi_g)*t)**2 * 1/np.exp(t*damping), label='reflected beam')

plt.legend();
```

Canvas(toolbar=Toolbar(toolitems=[('Home', 'Reset original view', 'home', 'home'), ('Back', 'Back to previous …

## Summary of Bethe Theory
The solution is the Pendellösung of two coupled oscillators.

The periodicity is the extinction length $\xi$, which tells at which thickness a beam is completely vanished.

Considering some absorption (well it's not a real absorption, but inelastic scattering) then we see that the amplitudes decrease slowly.

## Using Bethe Theory for Thickness Determination

We will do this in a lab and it will be your homework.

- The accurate thickness of the sample is an important but hard to obtain parameter, but it influences the contrast in all imaging modes.
- Be aware that with different techniques you perform different thickness measurement. In any high resolution image and diffraction experiment, you always look at the thickness of the crystalline part of the sample, omitting the contribution of contamination and amorphous surface layer (from sample preparation). 
- In the Analytic Section of this class we learn how to the thickness from the  whole sample. 

We can observe the above rocking curve in convergent beam electron diffraction patterns (CBED).

But we have to ensure that:
- Excitation error is as small as possible 
- We are in two beam condition

### Experimental Considerations
- Choose a convergence angle $\alpha$ so that $\alpha < \theta_B$, to avoid overlapping of disks in the ZOLZ.
- The 000 disk usually contains concentric diffuse fringes, the Kossel-Möllenstedt fringes 

- If you move the specimen, then you will see that the number of this fringes changes. In fact the number of each fringes increases by one every time the thickness increases by one extinction length. 
- The foil thickness can be measured precisely at the point where you do your other analysis. 

Please be aware that dynamic effects also occur for the HOLZ lines in a CBED pattern.

In practice to simplify the interpretation, we don't use zone axis conditions, but tilt to two--beam conditions with only one strongly excited Bragg beam. 
- The CBED disks contain then parallel rather than concentric intensity oscillations as shown in the earlier figure. 
- In fact, this intensity oscillations are equivalent to the rocking curve intensity oscillations discussed earlier.
- It helps, of you use an energy filter for this method.


### Thickness Determination
Because the oscillations are symmetric in the hkl disk we concentrate the analysis on this disk. 
- The middle of the hkl disk is bright and originates from the exact Bragg condition ($\vec{s}=0$). 
- We measure the distance between the midle (bright fringe) of the $hkl$ disk and the dark lines.

You obtain a deviation $s_i$ for each fringe from the equation:
\begin{equation}
s_i=\lambda\frac{\Delta\theta_i}{e\theta_B d^2}
\end{equation}
The Bragg angle $\theta_B$ is known from the separation of two disks and the lattice spacing $d$ is known from the sample or can be calculated through the camera length.

If the extinction distance $\xi_g$ is known you can calculate the foil thickness $t$ with:
\begin{equation}
\frac{1}{t^2} = \frac{s_1^2}{n_k^2}+\frac{1}{\xi_g^2n_k^2}
\end{equation}
where $n_k$ is an integer.

### Data Analysis
- assign $n=1$ to the first fringe $s_1$
- assign $n=2$ to the second fringe $s_2$
  and so on for all other fringes
- plot $(s_1/n_k)^2$ versus $(1/n_k)^2$.
- if you get a straight line, then you are finished and you have $k=i+j$, where $j$ is the largest integer $<(t/\xi_g)$.
- if not repeat the same thing with $n=2$ for $s_1$, $n=3$ for $s_2$, etc.
- repeat this increase by one till you get a straight line
- the slope of the line is $1/\xi_g^2$
- the extrapolated value for $1/n_k^2$ is $1/t^2$.

The whole procedure is summarized in the figure below.

![CBED-thickness](images/CBED-thickness.jpg)

## More about Bloch Waves
We can replace the  exponential functions by trigonometric functions and get:
$$
A^{(1)} = \cos \frac{\beta}{2}\\
A^{(2)} = \sin \frac{\beta}{2}
$$
Some of the Bloch waves are located (have their maxima) between the atoms. These Bloch waves channel and are more or less undisturbed.

Another set is located on the atomic rows and will cause much more inelastic scattering than the other, also they will travel much faster.

The second set is especially important for Z-contrast image, where a small convergent beam is located at the atomic rows. You might consider the atoms like little lenses which keep the beam focused on the column.

## Navigation


- <font size = "3">  **Next: [Mutli-Slice CBED](CH2_D03-Multislice_CBED.ipynb)** </font>
- <font size = "3">  **Chapter 2: [Diffraction](CH2_00-Diffraction.ipynb)** </font>
- <font size = "3">  **List of Content: [Front](../_MSE672_Intro_TEM.ipynb)** </font>

```

```

File: Diffraction/CH2_D02-Multislice.ipynb


<font size = "5"> **Chapter 2: [Diffraction](CH2_00-Diffraction.ipynb)** </font>

<hr style="height:1px;border-top:4px solid #FF8200" />

# Multislice Algorithm

[Download](https://raw.githubusercontent.com/gduscher/MSE672-Introduction-to-TEM//main/Diffraction/CH2_D02-Multislice.ipynb)

[![OpenInColab](https://colab.research.google.com/assets/colab-badge.svg)](
    https://colab.research.google.com/github/gduscher/MSE672-Introduction-to-TEM/blob/main//Diffraction/CH2_D02-Multislice.ipynb)
    
part of 

<font size = "5"> **[MSE672:  Introduction to Transmission Electron Microscopy](../_MSE672_Intro_TEM.ipynb)**</font>


**Spring 2025**<br>
by Gerd Duscher

Microscopy Facilities<br>
Institute of Advanced Materials & Manufacturing<br>
Materials Science & Engineering<br>
The University of Tennessee, Knoxville

Background and methods to analysis and quantification of data acquired with transmission electron microscopes

## Introduction
In this notebook, we will make a dynamic simulation of the scattering process.

The core of this algorithm is used in many different libraries.

I follow in my description mostly the book of Kirkland, from where we also use the scattering parameters. The code has been completely rewritten so that the mechnaism of the algorithm can be understood on a basic level. 

All commercial and open-source codes use the same base algorithm but are highly tuned for usability, variabilty, features and speed. This was not the goal here.

Here are a few of the more common open-source programs
- [abTEM](https://github.com/jacobjma/abTEM)
- [clTEM](https://github.com/JJPPeters/clTEM)
- [MuSTEM](https://github.com/ningustc/MuSTEM)
- [Dr. Probe](https://er-c.org/barthel/drprobe/)


## Load relevant python packages
### Check Installed Packages

```
import sys
import importlib.metadata
def test_package(package_name):
    """Test if package exists and returns version or -1"""
    try:
        version = importlib.metadata.version(package_name)
    except importlib.metadata.PackageNotFoundError:
        version = '-1'
    return version

if test_package('pyTEMlib') < '0.2024.1.0':
    print('installing pyTEMlib')
    !{sys.executable} -m pip install git+https://github.com/pycroscopy/pyTEMlib.git@main -q --upgrade

if 'google.colab' in sys.modules:
    !{sys.executable} -m pip install numpy==1.24.4
print('done')
```

done

### Import numerical and plotting python packages
Import the python packages that we will use:

Beside the basic numerical (numpy) and plotting (pylab of matplotlib) libraries, we need 3D plotting library and some scipy libraries

and a library from pyTEMlib:
* kinematic scattering library.

```
%matplotlib  widget
import matplotlib.pyplot as plt
import numpy as np
import sys
if 'google.colab' in sys.modules:
    from google.colab import output
    output.enable_custom_widget_manager()

# additional package 
from mpl_toolkits.mplot3d import Axes3D 
import itertools
import scipy.constants
import scipy.special 

# Import libraries from pyTEMlib
import pyTEMlib
import pyTEMlib.kinematic_scattering as ks         # Kinematic sCattering Library
                             # Atomic form factors from Kirkland's book

# For archiving reasons it is a good idea to print the version numbers out at this point
print('pyTEM version: ',pyTEMlib.__version__)

__notebook__ = 'CH2_D02-Multislice'
__notebook_version__ = '2022_02_25'
```

pyTEM version:  0.2024.09.0

## Overview of Multislice Algorithm

The multislice solution is formally equivalent to a solution of the [``Howie-Whelan equation``](https://doi-org.proxy.lib.utk.edu/10.1098/rspa.1961.0157) (which is the differential form of the Bloch wave solution), if the slice thickness $\Delta$z is small enough. 

The idea is to slice the sample into thin slices that can be handled well in electron diffraction.

And then we step through these slices one by one and keep track of the incoming and exiting wave.

We seperate (serialize) the problem to conquer it iteratively.

The algorithm can be divided in several steps.

1. So first we need the projected atomic potentials for each element.
2. Then we need to build the slices. The slices are one layer of atoms which are all at the top. And then we have vacuum for the rest.
3. The transmission function will deal with the distortion of the wave by the atom potentials.
4. The Fresnel propagator takes care of the vacuum between the atomic layers.
5. We need to define the incident wave.
6. We let this wave travel through the different layers, iteratively.

Step 3 is done in real space and step 4 in Fourier Space and so a lot of Fourier transfom is going on. This lends itself to speed-up through parallel fast Fourier transform algorithms, which you can see at the increasing codes with gpu usage.

## Step1: Projected Potential 

Providing the potentials and placing the atoms is a surprisingly computer intensive task for initialization of the simulation. This notebook gives up flexibility for speed in placing the atoms (no sub-pixel movement).

### Projected Potential from Parametrization of Atomic Form Factor
Following Kirkland (2$^nd$ edition Appendix C page 252),
the atom potential is with $r^2 = x^2+z^2+z^2$ and $V(x,y,z) =V(\vec{r})$ 
$$
v(x, y, z) =  2 \pi a_0 e_0 \int f_e(q) \exp \left( -2 \pi i \vec{q} \vec{r}  \right)  d^3r \\
= 2 \pi^2 a_0 e_0 \sum_i \frac{a_i}{r} \exp \left( -2 \pi r  \sqrt{b_i} \right) + 2\pi^{5/2} a_0 e_0 \sum_i c_i d_i^{-3/2} \exp \left(\frac{-\pi^2 r^2}{d_i} \right)
$$
with $r^2 = x^2+z^2+z^2$

The ``projected potential`` is then:
$$
v_z(x,y) = \int_{-\inf}^{\inf} V(x,y,z) dz \\
= 4 \pi^2 a_0 e_0 \sum_i a_i K_0 \left( 2 \pi r \sqrt{b_i} \right)
+ 2 \pi^2 a_0 e_0 \sum_i \frac{c_i}{d_i} \exp \left( \frac{-\pi^2 r^2}{d_i} \right)\\
= 2 \pi^2 a_0 e_0 \left[2 \sum_i a_i K_0 \left( 2 \pi r \sqrt{b_i} \right) 
+\sum_i \frac{c_i}{d_i} \exp \left( \frac{-\pi^2 r^2}{d_i} \right) \right]
$$
with $ r^2 = x^2 + y^2$, we need to calculate the 1D potential only, dueto the radial symmetry of atoms.

The ``spherical Bessel function`` $\bf K_0$ is providedby the ``scipy`` special package.

We will use the last of the equations in our calculation.

The setting up of the potential can take quite some computer power, so there are a few constricts in this notebook on where to put the atoms, these constricts can easily be overcome

```
def potential_1D(element, r):
    """calculates the projected potential of an atom of element 
    
    The projected potential will be in units of V nm^2,
    however, internally we will use Angstrom instead of nm!
    """
    
    # get lementary constants
    a0 = scipy.constants.value('Bohr radius') * 1e10  #in Angstrom
    Ry_div_e = scipy.constants.value('Rydberg constant times hc in eV') # in V
    e0 = 2* Ry_div_e * scipy.constants.value('Bohr radius') * 1e10

    pre_factor = 2.0 * np.pi**2 * a0 * e0

    param = ks.electronFF[element]  # parametrized form factors
    fL = r*0  # Lorentzian term
    fG = r*0  # Gaussian term
    for i in range(3):
        fL += param['fa'][i] * scipy.special.k0(2 * np.pi * r * np.sqrt(param['fb'][i]))
        fG += param['fc'][i] / param['fd'][i] * np.exp(-np.pi**2 * r**2 / param['fd'][i])
    fL[0,0] = fL[0,1]
    
    return pre_factor * (2 * fL + fG) /100 # V Angstrom^2
```

To retrieve the atomic projected potential, the function above uses a rather unconventional unit for the elementary charge $e$.

Starting from the relationship for the Rydberg energy: 
$$Ry = 0.5 e^2/ a_0 $$

and using the value for $Ry$ as 13.6 eV so that $Ry/e = 13.6$ V;  we get:

$$e_0 = 2* a_0 Ry/e$$

>
>The elementary charge $e_0$ is then 1.44 V nm 
>

for $a_0 = 0.0529$ nm

```
Ry  = scipy.constants.value('Rydberg constant times hc in eV') # in V
print(f'Ry = {Ry:.4f} eV and Ry/e = {Ry:.4f} V')
e = 2*  Ry *scipy.constants.value('Bohr radius') * 1e9  # conversion to nm
print(f'elemntary charge e = {e:.4f} V nm')
```

Ry = 13.6057 eV and Ry/e = 13.6057 V
elemntary charge e = 1.4400 V nm

### Plot quarter of projected atom potential

We now use this function to plot a projected atom potential up in a 1nm by 1nm image.

```
def potential_1D(element, r):
    """calculates the projected potential of an atom of element 
    
    The projected potential will be in units of V nm^2,
    however, internally we will use Angstrom instead of nm!
    """
    
    # get lementary constants
    a0 = scipy.constants.value('Bohr radius') * 1e10  #in Angstrom
    Ry_div_e  = scipy.constants.value('Rydberg constant times hc in eV') # in V
    e0 = 2*  Ry_div_e * scipy.constants.value('Bohr radius') * 1e10
    
    pre_factor = 2 * np.pi ** 2 * a0 * e0

    param = ks.electronFF[element]  # parametrized form factors
    fL = r*0  # Lorentzian term
    fG = r*0  # Gaussian term
    for i in range(3):
        fL += param['fa'][i] * scipy.special.k0(2 * np.pi * r * np.sqrt(param['fb'][i]))
        fG += param['fc'][i] / param['fd'][i] * np.exp(-np.pi**2 * r**2 / param['fd'][i])
    fL[0,0] = fL[0,1]
    
    return pre_factor * (2 * fL + fG)  # V Angstrom^2
```

```
# ------ Input ----- #
element_name = 'Si'
# ------------------ #

pixel_size = 0.01

a_nx = a_ny = int(1/pixel_size)
x,y = np.mgrid[0:a_nx, 0:a_ny] * pixel_size

r = x**2+y**2 
#r[r<pixel_size] = pixel_size/4
atom_potential = potential_1D('Si', r)

plt.figure()
plt.title(f'Overlay of direct and log plot of atomic potential of {element_name}')
plt.imshow(np.log(atom_potential), extent=[0,a_nx*pixel_size,a_ny*pixel_size,0])
plt.imshow(atom_potential, extent=[0,a_nx*pixel_size,a_ny*pixel_size,0], alpha =0.4)

plt.xlabel('distance ($\AA$)')
```

Text(0.5, 0, 'distance ($\\AA$)')

Canvas(toolbar=Toolbar(toolitems=[('Home', 'Reset original view', 'home', 'home'), ('Back', 'Back to previous …

### Plot full projected atom potential
Now, that we have a quarter of the atom potential, we make the round one, by flipping our dataset around.

```
atom_potential_round = np.zeros([2*a_nx, 2*a_ny])
atom_potential_round[a_nx:,a_ny:] = atom_potential
atom_potential_round[a_nx:,:a_ny] = np.flip(atom_potential, axis=1)
atom_potential_round[:a_nx,a_ny:] = np.flip(atom_potential, axis=0)
atom_potential_round[:a_nx,:a_ny] = np.flip(np.flip(atom_potential, axis=0), axis=1)
plt.figure()
plt.title(f'Log plot of atomic potential of {element_name}')

plt.imshow(np.log(atom_potential_round), extent=[0,2*a_nx*pixel_size,2*a_ny*pixel_size,0])
plt.xlabel('distance ($\AA$)');
```

Canvas(toolbar=Toolbar(toolitems=[('Home', 'Reset original view', 'home', 'home'), ('Back', 'Back to previous …

### Embedd atoms in projected crystals

We place the atom in the corner of a matrix with the same size as the image to be simulated.

With the numpy roll function we now can move this atom wherever we want, but only with pixel precision.

```
size_in_pixel = nx = ny =  512

atom_potential_corner = np.zeros([nx,ny])

atom_potential_corner[0:a_nx, 0:a_ny] = atom_potential
atom_potential_corner[nx-a_nx:,0:a_ny] = np.flip(atom_potential, axis=0)
atom_potential_corner[0:a_nx,ny-a_ny:] = np.flip(atom_potential, axis=1)
atom_potential_corner[nx-a_nx:,ny-a_ny:] = np.flip(np.flip(atom_potential, axis=0), axis=1)


plt.figure()
plt.imshow(np.roll(atom_potential_corner, shift = [50,50], axis = [0,1]))
```

Canvas(toolbar=Toolbar(toolitems=[('Home', 'Reset original view', 'home', 'home'), ('Back', 'Back to previous …

### Projected Potential of Supercell

With a projected base and unit cell we know where to place the projected potentials (in pixels). We use the translational symmetery of a crystal here to multiply the portentails in the projected unitcell to make a supercell.

A more sophisticated program will allow you to place atoms potentials precisly and conveniently for each slice

```
number_of_unit_cells_x = 8
unit_cell_base = np.array([[0.0, 0.0] , [0.5,0.5] ])

potential_unit_cell = np.zeros([nx,ny])
atom_potential_corner = np.zeros([nx,ny])

potential = np.zeros([nx,ny])

atom_potential_corner[0:a_nx, 0:a_ny] = atom_potential
atom_potential_corner[nx-a_nx:,0:a_ny] = np.flip(atom_potential, axis=0)
atom_potential_corner[0:a_nx,ny-a_ny:] = np.flip(atom_potential, axis=1)
atom_potential_corner[nx-a_nx:,ny-a_ny:] = np.flip(np.flip(atom_potential, axis=0), axis=1)

unit_cell_base = np.array(unit_cell_base*nx/8, dtype= int)

for pos in unit_cell_base:
    potential_unit_cell = potential_unit_cell + np.roll(atom_potential_corner, shift = pos, axis = [0,1])
    
for i in range(number_of_unit_cells_x):
    for j in range(number_of_unit_cells_x):
        potential = potential + np.roll(potential_unit_cell, shift = [i*64,j*64], axis = [0,1])
plt.figure()
plt.imshow((potential) )
```

Canvas(toolbar=Toolbar(toolitems=[('Home', 'Reset original view', 'home', 'home'), ('Back', 'Back to previous …

### All together in a function

All the code from above we now collect in a single function

```
def potential_2D(element, nx, ny, n_cell_x, n_cell_y, lattice_parameter, base):
    n_cell_x = int(2**np.log2(n_cell_x))
    n_cell_y = int(2**np.log2(n_cell_y))
    
    pixel_size = lattice_parameter/(nx/n_cell_x)
    
    a_nx = a_ny = int(1/pixel_size)
    x,y = np.mgrid[0:a_nx, 0:a_ny] * pixel_size
    a = int(nx/n_cell_x)
    r = x**2+y**2 
    atom_potential = potential_1D(element, r)

    potential = np.zeros([nx,ny])

    unit_cell_base = np.array(base)*a
    unit_cell_base = np.array(unit_cell_base, dtype= int)
    

    for pos in unit_cell_base:
        potential = potential + np.roll(atom_potential_corner, shift=np.array(pos), axis = [0,1])
    
    for column in range(int(np.log2(n_cell_x))):
        potential = potential + np.roll(potential, shift = 2**column * a, axis = 1)
    for row in range(int(np.log2(n_cell_y))):
        potential = potential + np.roll(potential, shift = 2**row * a, axis = 0)
    
    return potential

size_in_pixel = 512
number_layers = 2
n_cell_x = 8
a = 0.28

potential = potential_2D('Si', size_in_pixel, size_in_pixel, n_cell_x, n_cell_x, a, [[0,0], [0.5,0.5]])
pixel_size = a/(nx/n_cell_x)
plt.figure()
plt.imshow((potential), extent=[0,nx*pixel_size, ny*pixel_size, 0 ])
```

Canvas(toolbar=Toolbar(toolitems=[('Home', 'Reset original view', 'home', 'home'), ('Back', 'Back to previous …

## Step 2: Slice Crystal.

The above crystal is an artificial construct.

Now we make a real crystal. 

>
> For the multislice alogrithm we need to make the slices.
>

We do this here on the based on the unit cell

```
atoms = ks.structure_by_name('SrTiO3')
for i in range(len(atoms)):
    print(i, atoms[i].symbol, atoms.get_scaled_positions()[i])

super_cell = ks.ball_and_stick(atoms)

fig = plt.figure()
ax = fig.add_subplot(111, projection='3d')

# Corners and Outline of unit cell
h = (0, 1)
corner_vectors = np.dot(np.array(list(itertools.product(h, h, h))), atoms.cell)
trace = [[0, 1], [1, 3], [3, 2], [2, 0], [0, 4], [4, 5], [5, 7], [6, 7], [6, 4], [1, 5], [2, 6], [3, 7]]
corners = []
for s, e in trace:
    corners.append([*zip(corner_vectors[s], corner_vectors[e])])

    for x, y, z in corners:
        ax.plot3D(x, y, z, color='blue')

for i, atom in enumerate(super_cell.positions):
    ax.scatter(atom[0], atom[1], atom[2],
               color=tuple(ks.jmol_colors[super_cell.get_atomic_numbers()[i]]),
               alpha=1.0, s=50)
    
xx, yy = np.meshgrid(range(-1,6), range(-1,6))
z = xx*0+atoms.cell[2][2]
ax.plot_surface(xx, yy, z, alpha=0.5)
ax.plot_surface(xx, yy, z-atoms.cell[2][2]/2, alpha=0.5)
ax.text(5, 0., atoms.cell[2][2]*.7, "$\Delta z$", color='black')
ax.plot([5, 5], [0,0],zs=[atoms.cell[2][2]/2, atoms.cell[2][2]], color='black', linewidth=3)
ax.set_xlim(-1, 5)
ax.set_ylim(-1, 5)
ax.set_zlim(-1, 5);
```

0 Sr [0. 0. 0.]
1 Ti [0.5 0.5 0.5]
2 O [0.5 0.5 0. ]
3 O [0.  0.5 0.5]
4 O [0.5 0.  0.5]

Canvas(toolbar=Toolbar(toolitems=[('Home', 'Reset original view', 'home', 'home'), ('Back', 'Back to previous …

Here we have two equidistant layers that we can read off the z-component of the base 
- one layer with z = 0.0 and 
- one layer with z = 0.5

Let's order atoms in a python dictionary *{ }* according to those layers

```
atoms = ks.structure_by_name('SrTiO3')
lattice_parameter = atoms.cell[0, 0]
pixel_size = lattice_parameter/(nx/n_cell_x)

positions = atoms.positions # in pixel
for i in range(len(atoms)):
    print(i, atoms[i].symbol, atoms.positions[i]/pixel_size)
layers = {}
layers[0] ={0:{'element': 'Sr', 'base': [atoms[0].scaled_position[0:2]]}, 
            1:{'element': 'O',  'base': [atoms[2].scaled_position[0:2]]}}
layers[1] ={0:{'element': 'Ti', 'base': [atoms[1].scaled_position[0:2]]}, 
            1:{'element': 'O',  'base': [atoms[3].scaled_position[0:2], atoms[4].scaled_position[0:2]]}} 

print()
print(layers)
```

0 Sr [0. 0. 0.]
1 Ti [32. 32. 32.]
2 O [32. 32.  0.]
3 O [ 0. 32. 32.]
4 O [32.  0. 32.]

{0: {0: {'element': 'Sr', 'base': [array([0., 0.])]}, 1: {'element': 'O', 'base': [array([0.5, 0.5])]}}, 1: {0: {'element': 'Ti', 'base': [array([0.5, 0.5])]}, 1: {'element': 'O', 'base': [array([0. , 0.5]), array([0.5, 0. ])]}}}

Make slice

```
size_in_pixel = nx = ny = 512
n_cell_x = 8
a = atoms.cell[0,0]

pixel_size = a/(nx/n_cell_x)

image_extent = [0, size_in_pixel*pixel_size, size_in_pixel*pixel_size,0]
slice_potentials = np.zeros([2,512,512])
for layer in layers.keys():
    for atom in layers[layer]:
        elem = layers[layer][atom]['element']
        pos = layers[layer][atom]['base']
        slice_potentials[layer] += potential_2D(elem, nx, nx, n_cell_x, n_cell_x, a, pos)
        
fig, (ax1, ax2) = plt.subplots(1, 2, figsize=(8,4))
fig.suptitle(' Potentials for SrTiO$_3$ Slices')
ax1.imshow(slice_potentials[0], extent = image_extent)
ax1.set_ylabel('distance ($\AA$)')
ax1.set_title('Slice 0')
ax2.imshow(slice_potentials[1], extent = image_extent)
ax2.set_title('Slice 1')
```

Text(0.5, 1.0, 'Slice 1')

Canvas(toolbar=Toolbar(toolitems=[('Home', 'Reset original view', 'home', 'home'), ('Back', 'Back to previous …

## Step 3: Transmission Function for Each Slice 

The slice acts like a **Very Thin Specimen** in the ``weak phase approximation``.
In that approximation, the sample causes only a phase change to the incident plane wave.

To retrieve the exit wave of that slice we just multiply the transmission function $t(\vec{x})$ with the plane wave $\exp (2\pi i k_z z)$

$$ \Psi_t(\vec{x}) = t(\vec{x}) \exp \left(2 \pi i k_z z \right) \approx t(\vec{x})  $$

The specimen transmission function depends on the projected potential $v_z(\vec{x})$ and the interaction parameter $\sigma$:
$$t(\vec{x}) =  \exp \left( i \sigma v_z(\vec{x})\right)$$

with the interaction parameter $\sigma$:
$$ 
\sigma = \frac{2 \pi}{\lambda V} \left(  \frac{m_0 c^2 + eV}{2m_0c^2+eV} \right) = \frac{2 \pi m  e_0 \lambda}{h^2}
$$
with $ m = \gamma m_0$ and $eV$ the incident electron energy.

```
def interaction_parameter(acceleration_voltage):
    """Calculates interaction parameter sigma
    
    Parameter
    ---------
    acceleration_voltage: float
        acceleration voltage in volt
    
    Returns
    -------
    interaction parameter: float
        interaction parameter (dimensionless)
    """
    V = acceleration_voltage # in eV
    E0 = 510998.95 #  m_0 c^2 in eV
    
    wavelength = ks.get_wavelength(acceleration_voltage)
    E = acceleration_voltage
    
    return 2*np.pi/ (wavelength * E)  *(E0 + E)/(2*E0+E)


potential = np.array(slice_potentials, dtype=complex)

def get_transmission(sigma, potential):
    
    t = np.exp(1j*sigma* potential)
    return t
    
acceleration_voltage = 60000

sigma = interaction_parameter(acceleration_voltage)
transmission = get_transmission(sigma, potential)

fig, (ax1, ax2) = plt.subplots(1, 2, figsize=(8,4))
fig.suptitle(' Transmission Functions for SrTiO$_3$ Slices')
ax1.imshow(transmission[0].imag, extent = image_extent)
ax1.set_ylabel('distance ($\AA$)')
ax1.set_title('Slice 0')
ax2.imshow(transmission[1].imag, extent = image_extent)
ax2.set_title('Slice 1')
```

Text(0.5, 1.0, 'Slice 1')

Canvas(toolbar=Toolbar(toolitems=[('Home', 'Reset original view', 'home', 'home'), ('Back', 'Back to previous …

## Step 4: Propagator
The Fresnel propagator $p$ propagates the wave through the vacuum of the layers between the (flat) atom potentials.
$$
p(x,y, \Delta z) = \mathcal{F} P(k_x, k_y, \Delta z)
$$
Mathematically, this propagator function has to be  convoluted with the wave, which is a multiplication in Fourier space $\mathcal{F}$.

$$
P(k,\Delta z) = \exp(-i\pi \lambda k^2 \Delta z)
$$

The Fourier space is limited in reciprocal vector to avoid aliasing. We realize that with  an aperture function.

Here we assume a cubic crystal and equidistant layers, but that of course is not always true.

```
lattice_parameter = atoms.cell[0,0]
field_of_view = 8*lattice_parameter
size_in_pixel = 512
number_layers = 2
delta_z = [atoms.cell[2,2]/number_layers, atoms.cell[2,2]/number_layers]
print(delta_z)
wavelength = ks.get_wavelength(400000)
bandwidth_factor = 2/3   # Antialiasing bandwidth limit factor

def get_propagator(size_in_pixel, delta_z, number_layers, wavelength, field_of_view, bandwidth_factor, verbose=True):
    
    k2max = size_in_pixel/field_of_view/2. * bandwidth_factor 
    print(k2max)
    if verbose:
        print(f"Bandwidth limited to a real space resolution of {1.0/k2max*1000} pm")
        print(f"   (= {wavelength*k2max*1000.0:.2f} mrad)  for symmetrical anti-aliasing.")
    k2max = k2max*k2max;

    kx,ky = np.mgrid[-size_in_pixel/2:size_in_pixel/2, -size_in_pixel/2:size_in_pixel/2]/field_of_view
    k_square = kx**2+ky**2
    k_square[k_square>k2max]=0 # bandwidth limiting
    
    if verbose:
        temp = np.zeros([size_in_pixel,size_in_pixel]) 
        temp[k_square>0] = 1
        print(f"Number of symmetrical non-aliasing beams = {temp.sum():.0f}")
        
    propagator = np.zeros([number_layers, size_in_pixel, size_in_pixel], dtype=complex)
    for i in range(number_layers):
        propagator[i] = np.exp(-1j*np.pi*wavelength*k_square*delta_z[i])
    
    return propagator

propagator = get_propagator(size_in_pixel, delta_z, number_layers, wavelength, field_of_view, 
                             bandwidth_factor, verbose=True)

recip_FOV = size_in_pixel/field_of_view/2.
reciprocal_extent = [-recip_FOV,recip_FOV,recip_FOV,-recip_FOV]
layer = 0
fig, ax = plt.subplots(1, 2, figsize=(8, 4), sharex=True, sharey=True)
fig.suptitle(f"propagator of delta z = {delta_z[layer]:.3f} $\AA$")
ax[0].set_title(f"real part")
ax[0].imshow(propagator[0].real,extent=reciprocal_extent)
ax[0].set_xlabel('frequency (1/$\AA$)')
ax[1].set_title(f"imaginary part")
ax[1].set_xlabel('frequency (1/$\AA$)')
ax[1].imshow(propagator[0].imag,extent=reciprocal_extent)
```

[1.952634, 1.952634]
5.462706614074458
Bandwidth limited to a real space resolution of 183.05943750000003 pm
   (= 89.80 mrad)  for symmetrical anti-aliasing.
Number of symmetrical non-aliasing beams = 91528

C:\Users\gduscher\AppData\Local\Temp\ipykernel_26952\999593937.py:40: RuntimeWarning: More than 20 figures have been opened. Figures created through the pyplot interface (`matplotlib.pyplot.figure`) are retained until explicitly closed and may consume too much memory. (To control this warning, see the rcParam `figure.max_open_warning`). Consider using `matplotlib.pyplot.close()`.
  fig, ax = plt.subplots(1, 2, figsize=(8, 4), sharex=True, sharey=True)

Canvas(toolbar=Toolbar(toolitems=[('Home', 'Reset original view', 'home', 'home'), ('Back', 'Back to previous …

## Step 5: Incident Wave
That will be easy, in plane wave illumination all points have the same amplitude (here: 1) and phase (here: 0). We express that plane wave as a complex array.

A tilted plane would be a little more complicated. 

>What would we need to do for a tilted beam?

```
# Tilt not implemented yet
plane_wave = np.ones([nx,ny], dtype=complex)
```

## Step 6: Multislice Loop

Combining the transmission function $t$ and the Frensel propagator $p$ we get
for each slice:
$$
\Psi(x,y,z+\Delta z) = p(x,y,\Delta z) \otimes \left[t(x,y,z)\Psi(x,y,z) \right] + \mathcal{O}(\Delta z^2)
$$

or an expression that bettere relfects the iterative nature of this equation for starting layer n :

$$
\Psi_{n+1}(x,y,) = p_n(x,y,\Delta z) \otimes \left[t_n(x,y,z)\Psi_n(x,y,z) \right] + \mathcal{O}(\Delta z^2)
$$

Again the convolution $\otimes$ will be done as a multiplication in Fourier space.

```
# ------Input------------- #
number_of_unit_cell_z = 5 # this will give us the thickness
# ----------------------- #    

def multi_slice(wave, number_of_unit_cell_z, acceleration_voltage, transmission, propagator):
    """Multislice Calculation
    
    One the array wave will be changed
    """
    sigma = interaction_parameter(acceleration_voltage)
    for i in range(number_of_unit_cell_z):
        for layer in range(number_layers): 
            wave = wave * transmission[layer] # transmission  - real space
            wave = np.fft.fft2(wave)
            wave = wave * propagator[layer]  # propagation; propagator is defined in reciprocal space
            wave = np.fft.ifft2(wave) #back to real space
    return wave

plane_wave = np.ones([size_in_pixel,size_in_pixel], dtype=complex)
exit_wave = multi_slice(plane_wave, number_of_unit_cell_z, acceleration_voltage, transmission, propagator)
    
print(f"simulated {atoms.info['title']} for thickness {number_of_unit_cell_z*atoms.cell[0,0]:.3f} Angstrom")

wave = np.fft.fft2(exit_wave)
intensity = np.abs(np.fft.fftshift(np.fft.ifft2(wave*wave)))

plt.figure()
plt.title('intensity of exit wave')
plt.imshow(intensity, extent = image_extent)
plt.xlabel('distance ($\AA$)');
```

simulated SrTiO3 for thickness 19.526 Angstrom

Canvas(toolbar=Toolbar(toolitems=[('Home', 'Reset original view', 'home', 'home'), ('Back', 'Back to previous …

## Diffraction Pattern

according to [J. M. Cowley and A. F. Moodie](https://doi.org/10.1107/S0365110X57002194), the diffraction pattern $U(u,v)$ is the Fourier transform of the exit wave function in the far-field (diffraction plane): 

$$
U(u,v) = \mathcal{F} \left( \exp(i*\varphi(x,y)) \right)
$$

where $\varphi$ is the exit wave of the crystal.

```
additional_layers = 20
diffraction_pattern = np.fft.fftshift(np.fft.fft2(np.exp(1j*exit_wave)))
diffraction_pattern[256,256] = 0

# adding a multislice calculation
exit_wave2 = multi_slice(exit_wave, additional_layers, acceleration_voltage, transmission, propagator)
diffraction_pattern2 = np.fft.fftshift(np.fft.fft2(np.exp(1j*exit_wave2)))
diffraction_pattern2[256,256] = 0

fig, ax = plt.subplots(1, 2, figsize=(8, 4), sharex=True, sharey=True)
fig.suptitle(f"simulated diffraction patterns of {atoms.info['title']}")
ax[0].set_title(f"thickness {number_of_unit_cell_z*atoms.cell[0,0]:.3f} nm")
im1 = ax[0].imshow(np.abs(diffraction_pattern), extent=reciprocal_extent)
ax[0].set_xlabel('spatial frequency (1/$\AA$)')
ax[1].set_title(f"thickness {(number_of_unit_cell_z+additional_layers)*atoms.cell[0,0]:.3f} $\AA$")
im2 = ax[1].imshow(np.abs(diffraction_pattern2), extent=reciprocal_extent)
ax[1].set_xlabel('spatial frequency (1/$\AA$)')
# ax[0].scatter(0,0, color='white')
ax[1].scatter(0,0, color='white')

ax[1].set_aspect('equal')
ax[1].set_xlim(-2,2)
ax[1].set_ylim(-2,2);
plt.colorbar(im1)
plt.colorbar(im2)
```

Canvas(toolbar=Toolbar(toolitems=[('Home', 'Reset original view', 'home', 'home'), ('Back', 'Back to previous …

## Summary

The multislice algrithm allows to calculate all the dynamic diffraction effects we need. 

More sophisticated program allow more flexibility and include frozen phonon calculations. Of course those programs are also faster and allow to select a variety of outputs.

## Navigation
- <font size = "3">  **Back: [Mutli-Slice Theory](CH2_D01-Bloch.ipynb)** </font>
- <font size = "3">  **Next: [CBED Mutli-Slice Theory](CH2_D03-Multislice_CBED.ipynb)** </font>
- <font size = "3">  **Chapter 2: [Diffraction](CH2_00-Diffraction.ipynb)** </font>
- <font size = "3">  **List of Content: [Front](../_MSE672_Intro_TEM.ipynb)** </font>

```

```
