Repository: gduscher/MSE672-Introduction-to-TEM

# MSE672: Introduction to TEM
MSE672: Course of the MSE Department at The University of Tennessee in the Spring Semester 2021

by Gerd Duscher,

File: Diffraction/CH2_D03-Multislice_CBED.ipynb


<font size = "5"> **Chapter 2: [Diffraction](CH2_00-Diffraction.ipynb)** </font>

<hr style="height:1px;border-top:4px solid #FF8200" />

# CBED - Multislice Algorithm

[Download](https://raw.githubusercontent.com/gduscher/MSE672-Introduction-to-TEM//main/Diffraction/CH2_D03-Multislice_CBED.ipynb)

[![OpenInColab](https://colab.research.google.com/assets/colab-badge.svg)](
    https://colab.research.google.com/github/gduscher/MSE672-Introduction-to-TEM/blob/main//Diffraction/CH2_D03-Multislice_CBED.ipynb)


part of 

<font size = "5"> **[MSE672:  Introduction to Transmission Electron Microscopy](../_MSE672_Intro_TEM.ipynb)**</font>


**Spring 2025**<br>
by Gerd Duscher

Microscopy Facilities<br>
Institute of Advanced Materials & Manufacturing<br>
Materials Science & Engineering<br>
The University of Tennessee, Knoxville

Background and methods to analysis and quantification of data acquired with transmission electron microscopes

## Introduction
In this notebook, we will make a dynamic simulation of the scattering process.

The core of this algorithm is used in many different libraries.

I follow in my description mostly the book of Kirkland, from where we also use the scattering parameters. The code has been completely rewritten so that the mechnaism of the algorithm can be understood on a basic level. 

All commercial and open-source codes use the same base algorithm but are highly tuned for usability, variabilty, features and speed. This was not the goal here.

Here are a few of the more common open-source programs
- [abTEM](https://github.com/jacobjma/abTEM)
- [clTEM](https://github.com/JJPPeters/clTEM)
- [MuSTEM](https://github.com/ningustc/MuSTEM)
- [Dr. Probe](https://er-c.org/barthel/drprobe/)


## Load relevant python packages
### Check Installed Packages
There is a new pyTEMlib package, so make sure you run this cell

```
import sys
import importlib.metadata
def test_package(package_name):
    """Test if package exists and returns version or -1"""
    try:
        version = importlib.metadata.version(package_name)
    except importlib.metadata.PackageNotFoundError:
        version = '-1'
    return version

if test_package('pyTEMlib') < '0.2024.1.0':
    print('installing pyTEMlib')
    !{sys.executable} -m pip install git+https://github.com/pycroscopy/pyTEMlib.git@main -q --upgrade

if 'google.colab' in sys.modules:
    !{sys.executable} -m pip install numpy==1.24.4
print('done')
```

done

### Import numerical and plotting python packages
Import the python packages that we will use:

Beside the basic numerical (numpy) and plotting (pylab of matplotlib) libraries, we need 3D plotting library and some scipy libraries

and a library from pyTEMlib:
* kinematic scattering library.

```
%matplotlib  widget
import matplotlib.pyplot as plt
import numpy as np
import sys
if 'google.colab' in sys.modules:
    from google.colab import output
    output.enable_custom_widget_manager()

# additional package 
from mpl_toolkits.mplot3d import Axes3D 
import itertools
import scipy.constants
import scipy.special 

import sys
sys.path.insert(0,'../../pyTEMlib')
# Import libraries from pyTEMlib
import pyTEMlib
import pyTEMlib.kinematic_scattering as ks         # kinematic scattering Library
                              # Atomic form factors from Kirkland's book
import pyTEMlib.dynamic_scattering 

# For archiving reasons it is a good idea to print the version numbers out at this point
print('pyTEM version: ',pyTEMlib.__version__)

__notebook__ = 'CH2_D02-Multislice_CBED'
__notebook_version__ = '2024_01_23'
```

pyTEM version:  0.2025.01.0

## Overview of Multislice Algorithm

We build on top of the [Multislice notebook](CH2_D02-Multislice.ipynb) 

1. Make projected atomic potentials of slices.
2. The transmission function will deal with the distorition of the wave by the atom potentials.
3. The Fresnel propagator takes care of the vacuum between the atomic layers.
4. We need to define the `` convergent`` incident wave. 
5. We let this wave travel through the different layers, iteratively.

## Step1: Projected Potential 

Providing the potentials and placing the atoms is a surprisingly computer intensive task for initialization of the simulation. This notebook gives up flexibility for speed in placing the atoms (no sub-pixel movement).

### Slice Crystal.

The above crystal is an artificial construct.

Now we make a real crystal. 

>
> For the multislice alogrythm we need to make the slices.
>

We do this here on the based on the unit cell

```
atoms = ks.structure_by_name('SrTiO3')
for i in range(len(atoms)):
    print(i, atoms[i].symbol, atoms.get_scaled_positions()[i])

super_cell = ks.ball_and_stick(atoms)

fig = plt.figure()
ax = fig.add_subplot(111, projection='3d')

# Corners and Outline of unit cell
h = (0, 1)
corner_vectors = np.dot(np.array(list(itertools.product(h, h, h))), atoms.cell)
trace = [[0, 1], [1, 3], [3, 2], [2, 0], [0, 4], [4, 5], [5, 7], [6, 7], [6, 4], [1, 5], [2, 6], [3, 7]]
corners = []
for s, e in trace:
    corners.append([*zip(corner_vectors[s], corner_vectors[e])])

    for x, y, z in corners:
        ax.plot3D(x, y, z, color='blue')

for i, atom in enumerate(super_cell.positions):
    ax.scatter(atom[0], atom[1], atom[2],
               color=tuple(ks.jmol_colors[super_cell.get_atomic_numbers()[i]]),
               alpha=1.0, s=50)
    
xx, yy = np.meshgrid(range(-1,6), range(-1,6))
z = xx*0+atoms.cell[2][2]
ax.plot_surface(xx, yy, z, alpha=0.5)
ax.plot_surface(xx, yy, z-atoms.cell[2][2]/2, alpha=0.5)
ax.text(5, 0., atoms.cell[2][2]*.7, "$\Delta z$", color='black')
ax.plot([5, 5], [0,0],zs=[atoms.cell[2][2]/2, atoms.cell[2][2]], color='black', linewidth=3)
ax.set_xlim(-1, 5)
ax.set_ylim(-1, 5)
ax.set_zlim(-1, 5);
```

0 Sr [0. 0. 0.]
1 Ti [0.5 0.5 0.5]
2 O [0.5 0.5 0. ]
3 O [0.  0.5 0.5]
4 O [0.5 0.  0.5]

Canvas(toolbar=Toolbar(toolitems=[('Home', 'Reset original view', 'home', 'home'), ('Back', 'Back to previous …

Here we have two equidistant layers that we can read off the z-component of the base 
- one layer with z = 0.0 and 
- one layer with z = 0.5

### Make Potentials for Slice

```
# ------Input --------
size_in_pixel = 512
n_cell_x = 32
# --------------------

atoms = ks.structure_by_name('SrTiO3')
lattice_parameter = atoms.cell[0, 0]
pixel_size = lattice_parameter/(size_in_pixel/n_cell_x)


for i in range(len(atoms)):
    print(i, atoms[i].symbol, atoms.positions[i]/pixel_size)
layers = {}
layers = {}
layers[0] ={0:{'element': 'Sr', 'base': [atoms[0].scaled_position[0:2]]}, 
            1:{'element': 'O',  'base': [atoms[2].scaled_position[0:2]]}}
layers[1] ={0:{'element': 'Ti', 'base': [atoms[1].scaled_position[0:2]]}, 
            1:{'element': 'O',  'base': [atoms[3].scaled_position[0:2], atoms[4].scaled_position[0:2]]}} 



a = lattice_parameter

pixel_size = a/(size_in_pixel/n_cell_x)

image_extent = [0, size_in_pixel*pixel_size, size_in_pixel*pixel_size,0]
slice_potentials = np.zeros([2,size_in_pixel,size_in_pixel])
for layer in layers:
    for atom in layers[layer]:
        elem = layers[layer][atom]['element']
        pos = layers[layer][atom]['base']
        slice_potentials[layer] += pyTEMlib.dynamic_scattering.potential_2dim(elem, size_in_pixel, size_in_pixel, n_cell_x, n_cell_x, a, pos)
plt.figure()
#plt.imshow(layer_potentials.sum(axis=0))
plt.imshow(slice_potentials[1], extent = image_extent)
plt.xlabel('distance ($\)')
plt.show()
```

0 Sr [0. 0. 0.]
1 Ti [8. 8. 8.]
2 O [8. 8. 0.]
3 O [0. 8. 8.]
4 O [8. 0. 8.]

Canvas(toolbar=Toolbar(toolitems=[('Home', 'Reset original view', 'home', 'home'), ('Back', 'Back to previous …

## Step 3: Transmission Function for Each Slice 

The slice acts like a **Very Thin Specimen** in the ``weak phase approximation``.
In that approximation, the sample causes only a phase change to the incident plane wave.

To retrieve the exit wave of that slice we just multiply the transmission function $t(\vec{x})$ with the plane wave $\exp (2\pi i k_z z)$

$$ \Psi_t(\vec{x}) = t(\vec{x}) \exp \left(2 \pi i k_z z \right) \approx t(\vec{x})  $$

The specimen transmission function depends on the projected potential $v_z(\vec{x})$ and the interaction parameter $\sigma$:
$$t(\vec{x}) =  \exp \left( i \sigma v_z(\vec{x})\right)$$

with the interaction parameter $\sigma$:
$$ 
\sigma = \frac{2 \pi}{\lambda V} \left(  \frac{m_0 c^2 + eV}{2m_0c^2+eV} \right) = \frac{2 \pi m  e_0 \lambda}{h^2}
$$
with $ m = \gamma m_0$ and $eV$ the incident electron energy.

```
acceleration_voltage = 60*1e3

transmission = pyTEMlib.dynamic_scattering.get_transmission(slice_potentials, acceleration_voltage)

plt.figure()
plt.imshow(transmission[0].imag, extent = image_extent)
plt.xlabel('distance ($\AA$)');
```

Canvas(toolbar=Toolbar(toolitems=[('Home', 'Reset original view', 'home', 'home'), ('Back', 'Back to previous …

## Step 4: Propagator
The Fresnel propagator $p$ propagates the wave through the vacuum of the layers between the (flat) atom potentials.
$$
p(x,y, \Delta z) = \mathcal{F} P(k_x, k_y, \Delta z)
$$
Mathematically, this propagator function has to be  convoluted with the wave, which is a multiplication in Fourier space $\mathcal{F}$.

$$
P(k,\Delta z) = \exp(-i\pi \lambda k^2 \Delta z)
$$

The Fourier space is limited in reciprocal vector to avoid aliasing. We realize that with  an aperture function.

Here we assume a cubic crystal and equidistant layers, but that of course is not always true.

```

lattice_parameter = atoms.cell[0,0]
field_of_view = n_cell_x*lattice_parameter
number_layers = 2
delta_z = [atoms.cell[2,2]/number_layers, atoms.cell[2,2]/number_layers]
wavelength = ks.get_wavelength(acceleration_voltage)

bandwidth_factor = 2/3   # Antialiasing bandwidth limit factor

propagator = pyTEMlib.dynamic_scattering.get_propagator(size_in_pixel, delta_z, number_layers, wavelength, field_of_view, 
                             bandwidth_factor, verbose=True)

recip_FOV = size_in_pixel/field_of_view/2.
reciprocal_extent = [-recip_FOV,recip_FOV,recip_FOV,-recip_FOV]
layer = 0
fig, ax = plt.subplots(1, 2, figsize=(8, 4), sharex=True, sharey=True)
fig.suptitle(f"propagator of delta z = {delta_z[layer]:.3f} $\AA$")
ax[0].set_title(f"real part")
ax[0].imshow(propagator[0].real,extent=reciprocal_extent)
ax[0].set_xlabel('frequency (1/$\AA$)')
ax[1].set_title(f"imaginary part")
ax[1].set_xlabel('frequency (1/$\AA$)')
ax[1].imshow(propagator[0].imag,extent=reciprocal_extent)
```

1.3656766535186144
Bandwidth limited to a real space resolution of 732.2377500000001 pm
   (= 66.45 mrad)  for symmetrical anti-aliasing.
Number of symmetrical non-aliasing beams = 91528

Canvas(toolbar=Toolbar(toolitems=[('Home', 'Reset original view', 'home', 'home'), ('Back', 'Back to previous …

## Step 5: Incident Wave

The definition of the incident wave is the only fundamental change compared to the [SAED multislice notebook](CH2_D02-Multislice.ipynb)

We take advantage from the fact that aperfect convergent probe in reciprocal space is the Fourier transform of an aperture function (probe forming aperture) which is perfectly coherently illuminated (all amplitudes and phases the same). 

I'll use the fft_shift function to put the probe in the middle, which is on top of a Sr column.

```
# --- Input ------------
convergence_angle = 0.12 # in 1/Ang
# ----------------------
print(f'Convergence angle is {wavelength*convergence_angle*1000:.2f} mrad')
# aperture function
dk = 1 / field_of_view
k = np.array(dk * (-size_in_pixel / 2. + np.arange(size_in_pixel)))
t_xv, t_yv = np.meshgrid(k, k)
theta = np.sqrt(t_xv ** 2 + t_yv ** 2)

aperture_function = np.zeros([size_in_pixel,size_in_pixel], dtype=complex)
aperture_function[theta<convergence_angle] = 1.

incident_wave = np.fft.fftshift(np.fft.ifft2(aperture_function))

plt.figure()
img = plt.imshow(np.abs(incident_wave), extent = image_extent)
plt.xlabel('distance ($\AA$)')
plt.colorbar(img)
plt.show()
```

Convergence angle is 5.84 mrad

Canvas(toolbar=Toolbar(toolitems=[('Home', 'Reset original view', 'home', 'home'), ('Back', 'Back to previous …

## Step 6: Multislice Loop

Combining the transmission function $t$ and the Frensel propagator $p$ we get
for each slice:
$$
\Psi(x,y,z+\Delta z) = p(x,y,\Delta z) \otimes \left[t(x,y,z)\Psi(x,y,z) \right] + \mathcal{O}(\Delta z^2)
$$

or an expression that bettere relfects the iterative nature of this equation for starting layer n :

$$
\Psi_{n+1}(x,y,) = p_n(x,y,\Delta z) \otimes \left[t_n(x,y,z)\Psi_n(x,y,z) \right] + \mathcal{O}(\Delta z^2)
$$

Again the convolution $\otimes$ will be done as a multiplication in Fourier space.

```
# ------Input------------- #
number_of_unit_cell_z = 10 # this will give us the thickness
# ------------------------ #    

number_of_layers = 2
exit_wave = pyTEMlib.dynamic_scattering.multi_slice(incident_wave, number_of_unit_cell_z, number_of_layers, transmission, propagator)
    
print(f"simulated {atoms.info['title']} for thickness {number_of_unit_cell_z*atoms.cell[0, 0]/10:.3f} nm")

wave = np.fft.fft2(exit_wave)
intensity = np.abs(np.fft.fftshift(np.fft.ifft2(wave*np.conjugate(wave))))

plt.figure()
plt.title('intensity of exit wave')
im = plt.imshow(intensity, extent = image_extent)
plt.xlabel('distance ($\AA$)');
plt.colorbar(im)
```

simulated SrTiO3 for thickness 3.905 nm

Canvas(toolbar=Toolbar(toolitems=[('Home', 'Reset original view', 'home', 'home'), ('Back', 'Back to previous …

## Diffraction Pattern

according to [J. M. Cowley and A. F. Moodie](https://doi.org/10.1107/S0365110X57002194), the diffraction pattern $U(u,v)$ is the Fourier transform of the exit wave function in the far-field (diffraction plane): 

$$
U(u,v) = \mathcal{F} \left( \exp(i*\varphi(x,y)) \right)
$$

where $\varphi$ is the exit wave of the crystal.

```
# -----Input-----------
additional_layers = 40
# ---------------------
diffraction_pattern =  np.fft.fft2(np.exp(1j*exit_wave))
diffraction_pattern[0,0] = 0

# adding a multislice calculation
exit_wave2 = pyTEMlib.dynamic_scattering.multi_slice(exit_wave, additional_layers, number_of_layers, transmission, propagator)
diffraction_pattern2 = np.fft.fft2(np.exp(1j*exit_wave2))
diffraction_pattern2[0,0] = 0

fig, ax = plt.subplots(1, 2, figsize=(8, 4), sharex=True, sharey=True)
fig.suptitle(f"simulated diffraction patterns of {atoms.info['title']}")
ax[0].set_title(f"thickness {number_of_unit_cell_z*atoms.cell[0, 0]/10:.2f} nm")
im1 = ax[0].imshow(np.power(np.abs(diffraction_pattern), 1), extent=reciprocal_extent,vmax= 0.2)
ax[0].set_xlabel('spatial frequency (1/$\AA$)')
ax[1].set_title(f"thickness {(number_of_unit_cell_z+additional_layers)*atoms.cell[0,0]/10:.2f} nm")
im2 = ax[1].imshow(np.power(np.abs(diffraction_pattern2),1), extent=reciprocal_extent)
ax[1].set_xlabel('spatial frequency (1/$\AA$)')

ax[1].set_aspect('equal')

plt.colorbar(im1)
plt.colorbar(im2)
```

Canvas(toolbar=Toolbar(toolitems=[('Home', 'Reset original view', 'home', 'home'), ('Back', 'Back to previous …

## Quiz

Is the intensity in a spot pattern related to the 
1) intensity of center of the CBED pattern?
2) sum over the disk of a CBED pattern?

**Explain your reasoning!**

## Sampling in Real- and Reciprocal space

The real-space sampling is extremely important because it controls the accuracy of the simulation at high scattering angles. Especially in CBED calculations, we ususally want to see the zero disk with lots of pixels and include the HOLZ rings, so we need to think about sampling in real space affects the reciprocal space.

The sampling defines the maximum spatial frequency $k_{max}$

via the formula:

$$k_{max}=\frac{2}{p},$$

where $p$ is the real-space sampling distance otherwise called pixel size. 

Because, we have the same number of pixels in real and reciprocal space the sampling of one space influences the other according to above equation.

To counteract aliasing artifacts due to the periodicity assumption of a discrete 
Fourier transform, abTEM supresses spatial frequencies above $\frac{2}{3}$ of the 
maximum scattering angle, further reducing the maximum effective scattering angle by a 
factor of $\frac{2}{3}$. 

Hence the maximum scattering angle $\alpha_{max}$
is given by:
$$\alpha_{max} =  \frac{2}{3} \frac{\lambda}{2p}$$

where $\lambda$ is the relativistic electron wavelength.

>
>As an example, consider a case where we want to simulate 80 keV electron scattering up 
to angles of 200 mrads. Plugging these values into the above equation gives a 
sampling of ∼0.0052 nm.
>
>Therefore, we require at least 5pm pixel size in order to reach a maximum scattering angle of 200 mrads. 

**In practice, you should ensure that the simulation is converged with respect to pixel size.**

>
> So repeat above notebook with a large number of uni cells to see the effect on the diffraction pattern
>

## Summary

The multislice algrithm allows to calculate all the dynamic diffraction effects we need. 

Changing the incident wave from a palne to a convergent one is all one needs to do to simulate CBED patterns.

More sophisticated program allowmore flexibility and include frozen phonon calculatins and differ

## Navigation


- <font size = "3">  **Back: [Mutli-Slice Theory](CH2_D02-Multislice.ipynb)** </font>
- <font size = "3">  **Chapter 2: [Diffraction](CH2_00-Diffraction.ipynb)** </font>
- <font size = "3">  **List of Content: [Front](../_MSE672_Intro_TEM.ipynb)** </font>

```

```

File: Diffraction/CH2_HW5-CBED.ipynb

<font size = "5"> **Chapter 2: [Diffraction](CH2_00-Diffraction.ipynb)** </font>

<hr style="height:1px;border-top:4px solid #FF8200" />

# HW5:  Analyzing CBED Pattern

[Download](https://raw.githubusercontent.com/gduscher/MSE672-Introduction-to-TEM//main/Diffraction/CH2_HW5-CBED.ipynb)
 
part of 

<font size = "5"> **[MSE672:  Introduction to Transmission Electron Microscopy](../_MSE672_Intro_TEM.ipynb)**</font>

by Gerd Duscher, Spring 2022

Microscopy Facilities<br>
Institute of Advanced Materials & Manufacturing<br>
Materials Science & Engineering<br>
The University of Tennessee, Knoxville

Background and methods to analysis and quantification of data acquired with transmission electron microscopes

## Load relevant python packages
### Check Installed Packages

```
import sys
from pkg_resources import get_distribution, DistributionNotFound

def test_package(package_name):
    """Test if package exists and returns version or -1"""
    try:
        version = get_distribution(package_name).version
    except (DistributionNotFound, ImportError) as err:
        version = '-1'
    return version


# pyTEMlib setup ------------------
if test_package('pyTEMlib') < '0.2021.3.22':
    print('installing pyTEMlib')
    !{sys.executable} -m pip install  --upgrade pyTEMlib -q
# ------------------------------
print('done')
```

done

### Import numerical and plotting python packages
Import the python packages that we will use:

Beside the basic numerical (numpy) and plotting (pylab of matplotlib) libraries,

and some libraries from the book
* kinematic scattering library.
* file_tools library

```
# import matplotlib and numpy
#                       use "inline" instead of "notebook" for non-interactive plots
%pylab --no-import-all notebook
%gui qt

# additional package 
import  itertools 
import scipy.constants as const

import ipywidgets as ipyw

# Import libraries from pyTEMlib
import pyTEMlib
import pyTEMlib.kinematic_scattering as ks         # Kinematic sCattering Library
                             # Atomic form factors from Kirklands book

### And we use the image tool library of Quantifit
import pyTEMlib.file_tools as ft
import pyTEMlib
print(pyTEMlib.__version__)
```

Populating the interactive namespace from numpy and matplotlib
Symmetry functions of spglib enabled
Using kinematic_scattering library version {_version_ }  by G.Duscher
0.2022.2.5

## Load CBED Pattern
>
>Please note, that this notebook will not work in Google colab becaus of the ``open file dialog``
>
First we select the diffraction pattern

```
try:
    sidpy_dataset.h5_dataset.file.close()  #close old file if it exists before open a new one
except:
    pass

sidpy_dataset = ft.open_file()
view = sidpy_dataset.plot()
```

C:\Users\gduscher\Anaconda3\lib\site-packages\numpy\core\fromnumeric.py:87: VisibleDeprecationWarning: Creating an ndarray from ragged nested sequences (which is a list-or-tuple of lists-or-tuples-or ndarrays with different lengths or shapes) is deprecated. If you meant to do this, you must specify 'dtype=object' when creating the ndarray.
  return ufunc.reduce(obj, axis, dtype, out, **passkwargs)

### Plotting on a logarithmic scale

The dynamic range in diffraction data is even larger than in images and so for a good presentation of the data it is advantagous to go to plot the intensities in a logarythmic scale.

To present data in logarythmic scale no nexgative values (noise) can be in these data and so all negative values in the dataset will be set to zero.

The factor 1 in front of the diffraction pattern in the log numpy function in the ``imshow`` is the gamma value.
Changing that value will change the contrast.

```
diff_pattern = np.array(sidpy_dataset).T
diff_pattern[diff_pattern<0] = 0.
extent = sidpy_dataset.get_extent([0,1])
print(extent)
fig = plt.figure() 
plt.imshow(np.log(1+diff_pattern),cmap="gray", vmin=np.max(np.log(1+diff_pattern))*0.5, extent=extent);
```

[-0.2016160637140274, 825.6177809089422, 825.6177809089422, -0.2016160637140274]

## Finding the center

### Selection of  center disk

Select the center disk with the ring selector

```
from matplotlib.widgets import  EllipseSelector


center = np.array([1024,1024])

plt.figure(figsize=(8, 6))
plt.imshow(diff_pattern.T, origin = 'upper')
selector = EllipseSelector(plt.gca(), None,interactive=True , drawtype='box')  # gca get current axis (plot)

selector.to_draw.set_visible(True)
radius = 559 
center = np.array(center)

selector.extents = (center[0]-radius,center[0]+radius,center[1]-radius,center[1]+radius)
```

### Read out center and radius

```
xmin, xmax, ymin, ymax = selector.extents
x_center, y_center = selector.center
x_shift = x_center - diff_pattern.shape[0]/2
y_shift = y_center - diff_pattern.shape[1]/2
print(f'radius x-direction = {(xmax-xmin)/2:.0f} pixels')
print(f'radius y-direction = {(ymax-ymin)/2:.0f} pixels')

center = (x_center, y_center )
print(f'new center = {center} [pixels]')

out_tags ={}
out_tags['center'] = center
```

radius x-direction = 161 pixels
radius y-direction = 152 pixels
new center = (990.637047656528, 1166.1459992140794) [pixels]

## Calculate Spot Pattern

see [Plotting of Diffraction Pattern](Plotting_Diffraction_Pattern.ipynb) for details

```
#Initialize the dictionary of the input
tags_experiment = {}
### Define Crystal
atoms  = ks.structure_by_name('silicon')

### Define experimental parameters:
tags_experiment['acceleration_voltage_V'] = 200.0 *1000.0 #V
tags_experiment['new_figure'] = False
tags_experiment['plot FOV'] = 30
tags_experiment['convergence_angle_mrad'] = 0
tags_experiment['zone_hkl'] = np.array([0,0,1])  # incident neares zone axis: defines Laue Zones!!!!
tags_experiment['mistilt']  = np.array([0,0,0])  # mistilt in degrees
tags_experiment['Sg_max'] = .4 # 1/nm  maximum allowed excitation error ; This parameter is related to the thickness
tags_experiment['hkl_max'] = 15   # Highest evaluated Miller indices

atoms.info['experimental'] = tags_experiment
######################################
# Diffraction Simulation of Crystal #
######################################

ks.kinematic_scattering(atoms, verbose=False)
```

## Plotting Experimental and Simulated Spot Diffraction Patterns

There is a problem with those diffraction pattern and they did not store the scale.
So I am using an approximate one and you'll have to change that.

```
# ----- Input ---------
rotation_angle = -7 # in degrees
convergence_angle = .11  # in 1/nm
pixel_size = 10 *1e-4
# -------------------
tags_simulation = atoms.info['diffraction']

#scale_300mm
#g = gx = gy = ft.get_slope(sidpy_dataset.x.values) # does not work here

g = gx = gy = pixel_size

print(f'Scale is {g:.4f} 1/nm per pixel')
extent= np.array([-center[0]*gx, (diff_pattern.shape[0]-center[0])*gx,(diff_pattern.shape[1]-center[1])*gy, -center[1]*gy])

# rotation matrix  around z axis to coincide with spots
angle = np.radians(rotation_angle)
c = np.cos(angle)
s = np.sin(angle)
r_mat = np.array([[c,-s,0],[s,c,0],[0,0,1]])
rotation_matrix = r_mat


spots_simulation =  np.dot(tags_simulation['allowed']['g'], rotation_matrix)
spots_ZOLZ = spots_simulation[tags_simulation['allowed']['ZOLZ']]
fig = plt.figure()
#fig.suptitle(' SAED in ' + str(tags_experiment['zone_hkl']), fontsize=20) 
plt.scatter(spots_ZOLZ[:,0], spots_ZOLZ[:,1], c='red',  alpha = 0.2,   label='spots')
plt.imshow(np.log2(1+diff_pattern).T,cmap="gray", extent=(extent), vmin=np.max(np.log2(1+diff_pattern))*0.5);

for i in range(len(tags_simulation['allowed']['g'])):
    if np.linalg.norm(tags_simulation['allowed']['g'][i]) <1:
        disk = plt.Circle((spots_simulation[i,0], spots_simulation[i,1] ), convergence_angle, alpha=0.3)
        plt.gca().add_artist(disk) 
        plt.text(spots_simulation[i,0], spots_simulation[i,1],str(tags_simulation['allowed']['hkl'][i]),
                fontsize = 8, horizontalalignment = 'center', verticalalignment ='bottom')
```

Scale is 0.0010 1/nm per pixel

### What does the above figure convey?

### What is the accuracy?

## Conclusion

We need more information for the spot pattern than for the ring pattern.

The convergent beam pattern has the same kinematic diffradciton information but provides additional dynamical diffraction information.

A comparison between simulation and experiment can be very precise.

In principle, if you have the spots and the approximate center you can let an optimization routine do all the scaling for you (which we will do in the high resultion imaging section).
