Repository: gduscher/MSE672-Introduction-to-TEM

# MSE672: Introduction to TEM
MSE672: Course of the MSE Department at The University of Tennessee in the Spring Semester 2021

by Gerd Duscher,

File: Diffraction/CH2_03b-JSmol_Viewer.ipynb

<font size = "5"> **Chapter 2: [Diffraction](CH2_00-Diffraction.ipynb)** </font>


<hr style="height:1px;border-top:4px solid #FF8200" />


# Plotting Atomic Structures


<font size = "5"> with JSmol</font>


[Download](https://raw.githubusercontent.com/gduscher/MSE672-Introduction-to-TEM//main/Diffraction/CH2_03b-FourierTransformLaboratory.ipynb)

part of 

<font size = "5"> **[MSE672:  Introduction to Transmission Electron Microscopy](../_MSE672_Intro_TEM.ipynb)**</font>

by Gerd Duscher, Spring 2022

Microscopy Facilities<br>
Institute of Advanced Materials & Manufacturing<br>
Materials Science & Engineering<br>
The University of Tennessee, Knoxville

Background and methods to analysis and quantification of data acquired with transmission electron microscopes.

## Import numerical and plotting python packages
### Check Installed Packages

We are using pyTEMlib as ususal but also **JSmol** for visualizations

```
import sys
from pkg_resources import get_distribution, DistributionNotFound

def test_package(package_name):
    """Test if package exists and returns version or -1"""
    try:
        version = get_distribution(package_name).version
    except (DistributionNotFound, ImportError) as err:
        version = '-1'
    return version

if test_package('pyTEMlib') < '0.2021.1.9':
    print('installing pyTEMlib')
    !{sys.executable} -m pip install  --upgrade pyTEMlib -q

if test_package('jupyter-jsmol') < '2022.1.0':
    print('installing jupyter-jsmol')
    !conda install --yes --prefix {sys.prefix} -c conda-forge jupyter-jsmol
print('done')
```

installing jupyter-jsmol
Collecting package metadata (current_repodata.json): ...working... done
Solving environment: ...working... done

## Package Plan ##

  environment location: C:\Users\gduscher\Anaconda3

  added / updated specs:
    - jupyter-jsmol


The following packages will be downloaded:

    package                    |            build
    ---------------------------|-----------------
    jupyter-jsmol-2022.1.0     |     pyhd8ed1ab_0         5.1 MB  conda-forge
    ------------------------------------------------------------
                                           Total:         5.1 MB

The following NEW packages will be INSTALLED:

  jupyter-jsmol      conda-forge/noarch::jupyter-jsmol-2022.1.0-pyhd8ed1ab_0

The following packages will be SUPERSEDED by a higher-priority channel:

  conda              pkgs/main::conda-4.11.0-py39haa95532_0 --> conda-forge::conda-4.11.0-py39hcbf5309_0



Downloading and Extracting Packages

jupyter-jsmol-2022.1 | 5.1 MB    |            |   0% 
jupyter-jsmol-2022.1 | 5.1 MB    |            |   0% 
jupyter-jsmol-2022.1 | 5.1 MB    | 5          |   5% 
jupyter-jsmol-2022.1 | 5.1 MB    | #          |  11% 
jupyter-jsmol-2022.1 | 5.1 MB    | #8         |  19% 
jupyter-jsmol-2022.1 | 5.1 MB    | ##7        |  27% 
jupyter-jsmol-2022.1 | 5.1 MB    | ###4       |  35% 
jupyter-jsmol-2022.1 | 5.1 MB    | ####1      |  42% 
jupyter-jsmol-2022.1 | 5.1 MB    | ####9      |  49% 
jupyter-jsmol-2022.1 | 5.1 MB    | ######     |  60% 
jupyter-jsmol-2022.1 | 5.1 MB    | ######8    |  69% 
jupyter-jsmol-2022.1 | 5.1 MB    | #######9   |  80% 
jupyter-jsmol-2022.1 | 5.1 MB    | #########  |  91% 
jupyter-jsmol-2022.1 | 5.1 MB    | #########9 | 100% 
jupyter-jsmol-2022.1 | 5.1 MB    | ########## | 100% 
Preparing transaction: ...working... done
Verifying transaction: ...working... done
Executing transaction: ...working... done
done

### Load the plotting and ase packages

```
import ase
import ase.build
import itertools
import numpy as np

import sys
sys.path.insert(0, '../../pyTEMlib')

import pyTEMlib
import pyTEMlib.crystal_tools 
print('pyTEMlib version: ', pyTEMlib.__version__)
```

Symmetry functions of spglib enabled
pyTEMlib version:  0.2022.1.1

## Make Crystal Structure of Intermetallic Al$_2$Cu

```
atoms = ase.build.bulk('Cu', 'fcc', a=5.76911, cubic=True)
for pos in list(itertools.product([0.25, .75], repeat=3)):
    atoms += ase.Atom('Al', atoms.cell.lengths()*pos)
atoms
```

Atoms(symbols='Cu4Al8', pbc=True, cell=[5.76911, 5.76911, 5.76911])

##  View Crystal Structure

This very nice plot that apears is fully interactive: use your mouse or touchscreen.

```
# --- Input ----
size = 3
# --------------

view = pyTEMlib.crystal_tools.jmol_viewer(atoms, size=size)
```

JsmolView(layout=Layout(align_self='stretch', height='400px'))

### Modify the plot
>Try some of the comands here:

switch unit cell off

```
view.script('unitcell off')
```

reset view

```
view.script('moveto 0 1 0 0 -90;')
```

save to file

```
view.script('write IMAGE 1000 1000 JPG 100 "image.jpg"')
```

## Plot Graphite

```
atoms = pyTEMlib.crystal_tools.structure_by_name('graphite')
atoms.positions
view2 = pyTEMlib.crystal_tools.jmol_viewer(atoms, size=size)
```

JsmolView(layout=Layout(align_self='stretch', height='400px'))

### Close the plot

```
view.close_all()
```

## Navigation
- <font size = "3">  **Back Chapter 1: [Introduction](CH1_00-Introduction.ipynb)** </font>
- <font size = "3">  **Next: [Atomic Form Factor](CH2_02-Atomic_Form_Factor.ipynb)** </font>
- <font size = "3">  **Chapter 2: [Diffraction](CH2_00-_Diffraction.ipynb)** </font>
- <font size = "3">  **List of Content: [Front](../_MSE672_Intro_TEM.ipynb)** </font>

## Appendix: Code for Plotting

```
def jmol_viewer(atoms, size=2):
    """
    jmol viewer of ase .Atoms object
    requires jupyter-jsmol to be installed (available through conda or pip)
    
    Parameter
    ---------
    atoms: ase.Atoms
        structure info
    size: int, list, or np.array of size 3; default 1
        size of unit_cell; maximum = 8
        
    Returns
    -------
    view: JsmolView object
    
    Example
    -------
    from jupyter_jsmol import JsmolView
    import ase
    import ase.build
    import itertools
    import numpy as np
    import pyTEMlib.crystal_tools 
    
    atoms = ase.build.bulk('Cu', 'fcc', a=5.76911, cubic=True)
    for pos in list(itertools.product([0.25, .75], repeat=3)):
        atoms += ase.Atom('Al', al2cu.cell.lengths()*pos)
        
    view = pyTEMlib.crystal_tools.jmol_viewer(atoms, size=3)
    display(view)
    """
    try:
        from jupyter_jsmol import JsmolView
    except ImportError:
        print('this function is based on jupyter-jsmol, please install with conda install -c conda-forge jupyter-jsmol')
        return
    
    
    if isinstance(size, int):
        size = [size]*3
        
    [a, b, c] = atoms.cell.lengths()
    [alpha, beta, gamma] = atoms.cell.angles()

    view = JsmolView.from_ase(atoms, f"{{{size[0]} {size[1]} {size[2]}}}"
                                     f" unitcell {{{a:.3f} {b:.3f} {c:.3f} {alpha:.3f} {beta:.3f} {gamma:.3f}}}")

    display(view)
    
    return view
```

```

```

File: Diffraction/CH2_HW6-CBED.ipynb

<font size = "5"> **Chapter 2: [Diffraction](CH2_00-Diffraction.ipynb)** </font>

<hr style="height:1px;border-top:4px solid #FF8200" />

# HW6:  Simulating CBED Pattern

[Download](https://raw.githubusercontent.com/gduscher/MSE672-Introduction-to-TEM//main/Diffraction/CH2_HW6-CBED.ipynb)
 
[![Open In Colab](https://colab.research.google.com/assets/colab-badge.svg)](
    https://colab.research.google.com/github/gduscher/MSE672-Introduction-to-TEM/blob/main/Diffraction/CH2_HW6-CBED.ipynb)



part of 

<font size = "5"> **[MSE672:  Introduction to Transmission Electron Microscopy](../_MSE672_Intro_TEM.ipynb)**</font>

by Gerd Duscher, Spring 2021

Microscopy Facilities<br>
Joint Institute of Advanced Materials<br>
Materials Science & Engineering<br>
The University of Tennessee, Knoxville

Background and methods to analysis and quantification of data acquired with transmission electron microscopes

## Homework Assignment

Simulate the silicon [001] CBED diffraction pattern from Homework 5 (use the one with the higher camera length.

That homweork is best done on Google colab.
>
>Please note that you will have to activate the ``GPU`` under the Menu ``Runtime`` select ``Change runtime type`` 
>

Questions:

1. Set the convergence angle to the value you derived at in Homework 5 (please note, here it has to be in mrad not 1/nm))
2. What thickness did you arrive at?
3. How can you change the intensity in the middle of the zero disk?
4. How is that related with the intensity in the center of the [220] disks?

## Load relevant python packages
### Check Installed Packages

```
import sys
from pkg_resources import get_distribution, DistributionNotFound

def test_package(package_name):
    """Test if package exists and returns version or -1"""
    try:
        version = get_distribution(package_name).version
    except (DistributionNotFound, ImportError) as err:
        version = '-1'
    return version

# Colab setup ------------------
if 'google.colab' in sys.modules:
    !pip install ase
    !pip install abtem -q
# pyTEMlib setup ------------------
else:
    if test_package('abtem') < '1.0.0b17':
        print('installing abtem')
        !{sys.executable} -m pip install  --upgrade abtem -q
# ------------------------------
print('done')
```

done

### Import numerical and plotting python packages
This notebook: only requires:
* matplotlib: for plotting
* numpy for numerical arrays
* ase: for the structure
* abtem: for the multislice calculation

```
import sys
if 'google.colab' in sys.modules:
    %pylab --no-import-all inline
else:
    %pylab --no-import-all notebook

# import atomic simulation environment
import ase
import ase.build
import ase.visualize

# import abitio-tem library
import abtem
```

Populating the interactive namespace from numpy and matplotlib

## Let's Make a Structure
>
> Here we make Si in the [001] direction 
>

Change the input here

```
# ------------ Input ----------
thickness = 220. #  in nm
number_of_layers = 4  # per unit cell
#------------------------------

atoms = ase.build.bulk('Si', 'diamond', cubic=True)
lattice_parameter = atoms.cell[2,2]
layers = int(thickness / lattice_parameter *10)
atoms *= (32, 32, layers)

atoms.center()
```

### Make the potential

We are using the frozen phonon approximation to make a varied potential.

Sigma is the averge deviation of positions from the symmetric sites (in Angstrom). Please do not change that value.

Please note that I am using 1024 by 1024 pixels (set by the gpts variable)

```
sigma = 0.1256
frozen_phonons = abtem.FrozenPhonons(atoms, 12, {'Si': sigma}, seed=13, directions='xyz')

einstein_potential = abtem.Potential(frozen_phonons, gpts=1024, 
                                     slice_thickness=lattice_parameter/number_of_layers, 
                                     projection='infinite', parametrization='kirkland', 
                                     precalculate=False)
```

##  Definition of electron probe

```
# -------- Input --------
convergence_angle = 5  # in mrad
device = 'gpu'
# -----------------------

probe = abtem.Probe(energy=200e3, semiangle_cutoff=convergence_angle,  device=device)
probe.grid.match(einstein_potential)
```

## Definition of detector

We use a CCD camera equivalent with lots of pixels

If you get an error, then you have to either set the ``device`` variable in the above code cell to ``'cpu'`` or you set the runtime of google colab to 'gpu' (under Menu point: Runtime - Chagne runtime type)

```
detector = abtem.PixelatedDetector(max_angle='limit')
```

## Multislice calculation

```
measurement = probe.build().multislice(einstein_potential, pbar=True, detector=detector)
```

## Output

```
measurement.show(power=0.4)
```

## Repeat 

Repeat with different thickness till you get the right pattern in the zero disk of the CBED pattern of homework 5 (return to the structure code cell)

```

```

File: Diffraction/Ch2_00-Diffraction.ipynb
<font size = "5"> **Chapter 2: [Diffraction](CH2_00-Diffraction.ipynb)** </font>


<hr style="height:1px;border-top:4px solid #FF8200" />

#  Chapter 2:  Diffraction

part of 

<font size = "5"> **[MSE672:  Introduction to Transmission Electron Microscopy](../_MSE672_Intro_TEM.ipynb)**</font>


by Gerd Duscher, Spring 2021

Microscopy Facilities<br>
Joint Institute of Advanced Materials<br>
Materials Science & Engineering<br>
The University of Tennessee, Knoxville

Background and methods to analysis and quantification of data acquired with transmission electron microscopes.

The diffraction chapter has the following sections:
## Content

The Diffraction chapter has the following sections:

### Kinematic Scattering
* [The Electron](CH2_01-Electron.ipynb)
* [Atomic Form Factor](CH2_02-Atomic_Form_Factor.ipynb)
* [Basic Crystallography](CH2_03-Basic_Crystallography.ipynb)
    * [Fourier Transform Laboratory](CH2_03b-FourierTransformLaboratory.ipynb)
* [Structure Factors](CH2_04-Structure_Factors.ipynb)
* [Analyzing Ring Diffraction Pattern](CH2_05-Diffraction-Rings.ipynb)
* [Kinematic Scattering Geometry](CH2_06-Kinematic_Scattering_Geometry.ipynb)
    * [Relrod - Sample Geometry and Excitation Error](CH2_06b-Relrod.ipynb)
* [Plotting of Diffraction Pattern](CH2_07-Plotting_Diffraction_Pattern.ipynb)
* [Analyzing Spot Diffraction Pattern](CH2_08-Spot_Diffraction_Pattern.ipynb)
* [Unic Cell Determination and Stereographic Projection](CH2_09-Unit_Cell.ipynb)
* [Kikuchi Lines](CH2_10-Kikuchi_Lines.ipynb)
* [HOLZ Lines](CH2_11-HOLZ_Lines.ipynb)
* [Lattice Determination with HOLZ](CH2_12-HOLZ_Example.ipynb) 
* [Kinematic Diffraction with KinsCat](CH2_13-Kinematic_Diffraction_with_KinsCat.ipynb)

### Dynamic Scattering

* [Bloch Waves](CH2_D01-Bloch.ipynb)
* [Multi-Slice](CH2_D01-Multi_Slice.ipynb)


# Introduction

## Basics

- Diffraction is the direct result of the interaction (with or without
energy transfer) of electrons and matter.
- Kinematic diffraction theory describes only the Bragg angles (the position of the Bragg reflections) but not the intensity in a real
diffraction pattern.
- Dynamic theory is responsible for the intensity variation of the Bragg reflections

## Diffraction and Imaging

- To achieve an image from a diffraction pattern only a **Fourier Transformation** of parts of the diffraction pattern is needed.
- Any image in a TEM can be described as **Fourier Filtering**, because we select the beams that form the images. The knowledge of which and how many diffracted beams contribute to the image formation is crucial.
- Because the intensity of selected diffracted beams is necessary to calculate image intensities, dynamic diffraction theory is necessary.
- Understanding difraction theory of electrons is at the core of the analysis of TEM data.


According to Fourier-Optical view of the TEM we first form a diffraction pattern (in Fourier space) and after another (inverse) Fourier
Transformation of parts of this diffraction pattern we are back in real space and can observe an image.

## Dynamic and Kinematic Theory




- Kinematic Theory is based on a single scattering event per electron
- Kinematic theory is used in neutron and X-ray diffraction almost exclusively.

- Dynamic theory incorporates multi scattering events.
- Dynamic theory results in Rocking Curves of intensities of diffracted beams with sample thickness.
- Dynamic theory can analytically be solved only for the two beam case, strangely the basis for conventional TEM.

## Diffraction and Scattering

Electrons can be viewed as particles and/or as waves.

### Particle-wave dualism:

 <table style="width:80%">
  <tr>
    <th>Scattering</th>
    <th>$\leftrightarrow$</th>
    <th>Diffraction</th>
  </tr>
  <tr>
    <td>Particle picture</td>
    <td>$\leftrightarrow$</td>
    <td>Wave picture</td>
  </tr>
 
</table> 

We will switch back and forth between these two pictures, depending on which is mathematically easier to express.


## Kinematic Diffraction Theory Buzz Words

The following terms will be important in Kinematic Theory:

 <table style="width:80%">
 
  <tr>
    <td>f</td>
    <td> atomic scattering factor</td>
    <td>scattering strength of an atom </td>
        
  </tr>
  <tr>
    <td>F</td>
    <td>form factor</td>
      <td>combination of symmetrry and atomic scattering factor</td>
  </tr>
    <tr>
    <td></td>
    <td>forbidden reflection</td>
      <td>a direct result of the form factor</td>
  </tr>
  <tr>
    <td>$\sigma$</td>
    <td>cross-section</td>
      <td>scattering probability expressed as an effective area </td>
  </tr>
  <tr>
    <td>$\frac{\partial \sigma}{\partial \Omega}$</td>
    <td>cross-section</td>
    <td> scattering probability in a solid angle </td>
  </tr>
  <tr>
    <td>$\lambda$</td>
    <td>mean free path</td>
    <td> scattering probability expressed as a path-length between two scattering events</td>
  </tr> 
</table> 

We will start discussiong this terms in the [Atomic Form Factor](Ch2-Atomic_Form_Factor.ipynb) and following notebooks

## Navigation
- **[Back: Chapter 1: Introduction](../Introduction/CH1_00-Introduction.ipynb)**    
- **[Next: Chapter 3: Imaging](../Imaging/CH3_00-Imaging.ipynb)**    
- **[Front](../_MSE672_Intro_TEM.ipynb)**

```

```
