Repository: gduscher/MSE672-Introduction-to-TEM

# MSE672: Introduction to TEM
MSE672: Course of the MSE Department at The University of Tennessee in the Spring Semester 2021

by Gerd Duscher,

File: Homework/Homework01.ipynb
<font size = "5"> **Chapter 1: [Introduction](../Introduction/CH1_00-Introduction.ipynb)** </font>


<hr style="height:1px;border-top:4px solid #FF8200" />

# Homework 1

<font size = "5"> Test Python Environment</font>

[Download](https://raw.githubusercontent.com/gduscher/MSE672-Introduction-to-TEM//main/Homework/Homework01.ipynb)

[![OpenInColab](https://colab.research.google.com/assets/colab-badge.svg)](
    https://colab.research.google.com/github/gduscher/MSE672-Introduction-to-TEM/blob/main/Homework/Homework01.ipynb)
    
    
part of 

<font size = "5"> **[MSE672:  Introduction to Transmission Electron Microscopy](../_MSE672_Intro_TEM.ipynb)**</font>

by Gerd Duscher, Spring 2026
<br>
Microscopy Facilities<br>
Institute of Advanced Materials & Manufacturing<br>
Materials Science & Engineering<br>
The University of Tennessee, Knoxville

Background and methods to analysis and quantification of data acquired with transmission electron microscopes.

## Load Packages

First we need to load the libraries we want to use. 
Here we use:
- numpy: numerical library
- matplotlib: graphic library

Both of these packages are provided by annaconda and are already installed in Google Colab.

```
import numpy as np
import matplotlib.pylab as plt
```

Now we run the next code cell to plot a graph.

```
# Generate plotting values
t = np.linspace(0, 2*np.pi, 200)
x = 16 * np.sin(t)**3
y = 13 * np.cos(t) - 5 * np.cos(2*t) - 2 * np.cos(3*t) - np.cos(4*t)

plt.figure()
plt.plot(x,y, color='red', linewidth=2)
plt.text(-23, 0,  'I', ha='center', va='center', fontsize=206)

plt.text(20,0, 'MSE 672',va='center', fontsize=206)
plt.gca().set_aspect('equal')
```

Who would have thought that the formula of love is based on trigonometry?

Try to run this in colab and you rown computer.

```

```

File: Homework/Homework03-KinematicDiffraction.ipynb

<font size = "5"> **Chapter 2: [Diffraction](../Diffraction/CH2_00-Diffraction.ipynb)** </font>

<hr style="height:1px;border-top:4px solid #FF8200" />

# HW3:  Analyzing Spot and CBED Pattern

[Download](https://raw.githubusercontent.com/gduscher/MSE672-Introduction-to-TEM//main/Homework/Homework03-KinematicDiffraction.ipynb)

[![OpenInColab](https://colab.research.google.com/assets/colab-badge.svg)](
    https://colab.research.google.com/github/gduscher/MSE672-Introduction-to-TEM/blob/main/Homework/Homework03-KinematicDiffraction.ipynb)
 
part of 

<font size = "5"> **[MSE672:  Introduction to Transmission Electron Microscopy](../_MSE672_Intro_TEM.ipynb)**</font>

**Spring 2024**
<table style="margin-right:auto;margin-left:0px">
  <tr>
    <td>Gerd Duscher </td>
    <td>Khalid Hattar</td>
  </tr>
  <tr>
    <td>Microscopy Facilities</td> 
    <td> Tennessee Ion Beam Materials Laboratory </td>
  </tr>
  
  <tr>
    <td>Materials Science & Engineering</td>
    <td> Nuclear Engineering</td>
  </tr>
  <tr>
    <td>Institute of Advanced Materials & Manufacturing</td>
    <td> </td>
  </tr>
  <tr>
    <td colspan="2"><center> The University of Tennessee, Knoxville</center> </td>
  </tr>
</table>

Background and methods to analysis and quantification of data acquired with transmission electron microscopes

## Load relevant python packages
### Check Installed Packages

```
import sys
from pkg_resources import get_distribution, DistributionNotFound

def test_package(package_name):
    """Test if package exists and returns version or -1"""
    try:
        version = get_distribution(package_name).version
    except (DistributionNotFound, ImportError) as err:
        version = '-1'
    return version


# pyTEMlib setup ------------------
if test_package('pyTEMlib') < '0.2024.02.1':
    print('installing pyTEMlib')
    !{sys.executable} -m pip install  --upgrade SciFiReaders -q
    !{sys.executable} -m pip install  --upgrade pyTEMlib -q
# ------------------------------
print('done')
```

done

### Import numerical and plotting python packages
Import the python packages that we will use:

Beside the basic numerical (numpy) and plotting (pylab of matplotlib) libraries,

and some libraries from the book
* kinematic scattering library.
* file_tools library

```
%matplotlib  widget
import matplotlib.pyplot as plt
import numpy as np
import sys

if 'google.colab' in sys.modules:
    from google.colab import output
    output.enable_custom_widget_manager()
    from google.colab import drive

# additional package 
import os
import  itertools 
import scipy.constants as const

import ipywidgets as ipyw

import sidpy
import pyTEMlib
import pyTEMlib.kinematic_scattering as ks         # kinematic scattering Library
                             # atomic form factors from Kirkland's book
import pyTEMlib.file_tools 

print(pyTEMlib.__version__)
```

You don't have igor2 installed.     If you wish to open igor files, you will need to install it     (pip install igor2) before attempting.
You don't have gwyfile installed.     If you wish to open .gwy files, you will need to      install it (pip install gwyfile) before attempting.
0.11.4
Symmetry functions of spglib enabled
Using kinematic_scattering library version {_version_ }  by G.Duscher
0.2024.02.1

## Load CBED Pattern
>
>Please note, that this notebook will not work in Google colab becaus of the ``open file dialog``
>
First we select the diffraction pattern

```
# ------Input -------------
load_your_own_data = True
# -------------------------
if 'google.colab' in sys.modules:
    drive.mount("/content/drive")
    load_your_own_data = True
if load_your_own_data:
   fileWidget = pyTEMlib.file_tools.FileWidget(sum_frames=True)
```

VBox(children=(Dropdown(description='directory:', layout=Layout(width='90%'), options=('C:\\Users\\gduscher\\D…

We are making a dataset of the diffraction pattern with the correct dimensions and some additional information in the metadata.

Make sure to check the tilt angles.

Do not panic if you do not see much here, we are on a linear scale look for the logarithmic scale below.

```
# file_path = fileWidget.file_name
print(file_path)
import h5py
h5_file = h5py.File(file_path, mode='r+')

for key in h5_file['Data']:
    if key == 'Image':
        for image_key in h5_file['Data']['Image']:
            data_array = h5_file['Data']['Image'][image_key]['Data']
print(data_array)
dat = np.zeros(data_array.shape[:2])
for i in range(data_array.shape[2]):
    dat += data_array[:,:,i]
dat.shape, dat.dtype, isinstance(dat,np.ndarray)
```

C:\Users\gduscher\Downloads\0099 - Ceta_Camera.emd
<HDF5 dataset "Data": shape (4096, 4096, 50), type "<i2">

((4096, 4096), dtype('float64'), True)

```
filename = fileWidget.file_name
kwargs = {'sum_frames':True}
reader = SciFiReaders.EMDReader(filename, **kwargs)
datasets = reader.read()
```

```

dataset = fileWidget.selected_dataset

frame_dims = dataset.get_dimensions_by_type('temporal')
print(frame_dims)
if len(frame_dims) > 0:
    diff_pattern = dataset.sum(axis=frame_dims[0])
else:
    diff_pattern = dataset
image_dims = dataset.get_spectral_dims()
diff_pattern.data_type = 'Image'
diff_pattern -= diff_pattern.min()
print(f"alpha tilt {np.degrees(diff_pattern.metadata['experiment']['stage']['tilt']['alpha']):.2f}°")  
print(f"beta tilt {np.degrees(diff_pattern.metadata['experiment']['stage']['tilt']['beta']):.2f}°")  
diff_pattern.metadata['experiment']['convergence_angle'] = dataset.original_metadata['Optics']['BeamConvergence']
diff_pattern.metadata['experiment']['camera_length'] = dataset.original_metadata['Optics']['CameraLength']
dx = np.float64(dataset.original_metadata['BinaryResult']['PixelSize']['width'])/1e9
dy = np.float64(dataset.original_metadata['BinaryResult']['PixelSize']['height'])/1e9
x0 = np.float64(dataset.original_metadata['BinaryResult']['Offset']['x'])/1e9
y0 = np.float64(dataset.original_metadata['BinaryResult']['Offset']['y'])/1e9
diff_pattern.set_dimension(0, sidpy.Dimension( np.arange(diff_pattern.shape[1])*dy+y0, name='x', quantity='angle', units='1/nm', dimension_type='RECIPROCAL') )
diff_pattern.set_dimension(1, sidpy.Dimension( np.arange(diff_pattern.shape[1])*dy+y0, name='y', quantity='angle', units='1/nm', dimension_type='RECIPROCAL') )
view = diff_pattern.plot()

diff_pattern.metadata
```

[]
alpha tilt 13.83°
beta tilt -7.16°

{'experiment': {'detector': 'BM-Ceta',
  'acceleration_voltage': 200000.0,
  'microscope': 'Titan',
  'start_date_time': 1708464582,
  'probe_mode': 'parallel',
  'convergence_angle': '0.010257728835285248',
  'stage': {'holder': '',
   'position': {'x': -4.7586555000000006e-05,
    'y': -9.790516799999993e-05,
    'z': -0.00026039325},
   'tilt': {'alpha': 0.24136012699999992, 'beta': -0.12500984966754913}},
  'camera_length': '0.090999999999999998'}}

Canvas(toolbar=Toolbar(toolitems=[('Home', 'Reset original view', 'home', 'home'), ('Back', 'Back to previous …

### Plotting on a logarithmic scale

The dynamic range in diffraction data is even larger than in images and so for a good presentation of the data it is advantagous to go to plot the intensities in a logarythmic scale.

To present data in logarythmic scale no nexgative values (noise) can be in these data and so all negative values in the dataset will be set to zero.

The factor 1 in front of the diffraction pattern in the log numpy function in the ``imshow`` is the gamma value.
Changing that value will change the contrast.

```
view = np.log(1+diff_pattern).plot(cmap='gray', vmin=np.max(np.log(1+diff_pattern))*0.4);
```

Canvas(toolbar=Toolbar(toolitems=[('Home', 'Reset original view', 'home', 'home'), ('Back', 'Back to previous …

## Finding the center

### Selection of  center disk

Select the center disk with the ring selector.
For the Spectra 300 we just use the maximum.

The ring selector can also be used to measure HOLZ ring diameters and convergence angles.

```
from matplotlib.widgets import  EllipseSelector

center = np.unravel_index(np.argmax(np.array(diff_pattern)),diff_pattern.shape)

plt.figure(figsize=(8, 6))
im = plt.imshow(np.log(1+diff_pattern).T, origin = 'upper')
plt.colorbar(im)
selector = EllipseSelector(plt.gca(), None,interactive=True)  # gca get current axis (plot)
radius = 559 
center = np.array(center)

selector.extents = (center[0]-radius,center[0]+radius,center[1]-radius,center[1]+radius)
```

Canvas(toolbar=Toolbar(toolitems=[('Home', 'Reset original view', 'home', 'home'), ('Back', 'Back to previous …

### Read out center and radius

```
xmin, xmax, ymin, ymax = selector.extents
x_center, y_center = selector.center
x_shift = x_center - diff_pattern.shape[0]/2
y_shift = y_center - diff_pattern.shape[1]/2
print(f'radius x-direction = {(xmax-xmin)/2:.0f} pixels')
print(f'radius y-direction = {(ymax-ymin)/2:.0f} pixels')

center = (x_center, y_center )
print(f'new center = {center} [pixels]')

out_tags ={}
out_tags['center'] = center
```

radius x-direction = 683 pixels
radius y-direction = 683 pixels
new center = (1856.6661255411252, 1909.193452380952) [pixels]

## Calculate Spot Pattern

see [Plotting of Diffraction Pattern](../Diffraction/CH2_08-Spot_Diffraction_Pattern.ipynb) for details

Make sure the experimental parameters are correct for our experiment, especially zone_axis, excitation error and acceleration voltage

```
#Initialize the dictionary of the input
tags_experiment = {}
### Define Crystal
atoms  = ks.structure_by_name('silicon')

### Define experimental parameters:
tags_experiment['acceleration_voltage_V'] = 200.0 *1000.0 #V
tags_experiment['new_figure'] = False
tags_experiment['plot FOV'] = 30
tags_experiment['convergence_angle_mrad'] = 0
tags_experiment['zone_hkl'] = np.array([0,1,1])  # incident neares zone axis: defines Laue Zones!!!!
tags_experiment['mistilt']  = np.array([0,0,0])  # mistilt in degrees
tags_experiment['Sg_max'] = .4 # 1/nm  maximum allowed excitation error ; This parameter is related to the thickness
tags_experiment['hkl_max'] = 15   # Highest evaluated Miller indices

atoms.info['experimental'] = tags_experiment
######################################
# Diffraction Simulation of Crystal #
######################################

ks.kinematic_scattering(atoms, verbose=False)
```

## Plotting Experimental and Simulated Spot Diffraction Patterns

There is a problem with those diffraction pattern and they did not store the scale.
So I am using an approximate one and you'll have to change that.

```
# ----- Input ---------
rotation_angle = -7 # in degrees
convergence_angle = .04  # in 1/nm
pixel_size = ft.get_slope(diff_pattern.x.values)
# -------------------
tags_simulation = atoms.info['diffraction']

g = gx = gy = pixel_size/10

print(f'Scale is {g:.4f} 1/nm per pixel')
extent= np.array([-center[0]*gx, (diff_pattern.shape[0]-center[0])*gx,(diff_pattern.shape[1]-center[1])*gy, -center[1]*gy])

# rotation matrix  around z axis to coincide with spots
angle = np.radians(rotation_angle)
c = np.cos(angle)
s = np.sin(angle)
r_mat = np.array([[c,-s,0],[s,c,0],[0,0,1]])
rotation_matrix = r_mat


spots_simulation =  np.dot(tags_simulation['allowed']['g'], rotation_matrix)
spots_ZOLZ = spots_simulation[tags_simulation['allowed']['ZOLZ']]
fig = plt.figure()
#fig.suptitle(' SAED in ' + str(tags_experiment['zone_hkl']), fontsize=20) 
plt.scatter(spots_ZOLZ[:,0], spots_ZOLZ[:,1], c='red',  alpha = 0.2,   label='spots')
plt.imshow(np.log2(1+diff_pattern).T,cmap="gray", extent=(extent), vmin=np.max(np.log2(1+diff_pattern))*0.5);

for i in range(len(tags_simulation['allowed']['g'])):
    if np.linalg.norm(tags_simulation['allowed']['g'][i]) <1:
        disk = plt.Circle((spots_simulation[i,0], spots_simulation[i,1] ), convergence_angle, alpha=0.3)
        plt.gca().add_artist(disk) 
        plt.text(spots_simulation[i,0], spots_simulation[i,1],str(tags_simulation['allowed']['hkl'][i]),
                fontsize = 8, horizontalalignment = 'center', verticalalignment ='bottom')
```

### What does the above figure convey?

### What is the accuracy?

## Conclusion

We need more information for the spot pattern than for the ring pattern.

The convergent beam pattern has the same kinematic diffraciton information but provides additional dynamical diffraction information.

A comparison between simulation and experiment can be very precise.

In principle, if you have the spots and the approximate center you can let an optimization routine do all the scaling for you (which we will do in the high resultion imaging section).

```
'BinaryResult': {'AcquisitionUnit': 'CameraImage',
  'CompositionType': '',
  'ImageSize': {'width': '4096', 'height': '4096'},
  'DetectorIndex': '1',
  'Detector': 'BM-Ceta',
  'PixelSize': {'width': '39522493.905830137', 'height': '39522493.905830137'},
  'PixelUnitX': '1/m',
  'PixelUnitY': '1/m',
  'Offset': {'x': '-80942067519.140121', 'y': '-80942067519.140121'},
```

```

```

0.03952249390583014

```

```

File: Homework/Homework03.ipynb
<font size = "5"> **Chapter 3: [Introduction](../index.md/CH1_00-Introduction.ipynb)** </font>


<hr style="height:1px;border-top:4px solid #FF8200" />

# Homework 3

<font size = "5"> Reading Microscopy Data</font>

[Download](https://raw.githubusercontent.com/gduscher/MSE672-Introduction-to-TEM//main/Homework/Homework03.ipynb)

[![OpenInColab](https://colab.research.google.com/assets/colab-badge.svg)](
    https://colab.research.google.com/github/gduscher/MSE672-Introduction-to-TEM/blob/main/Homework/Homework03.ipynb)
    
part of 

<font size = "5"> **[MSE672:  Introduction to Transmission Electron Microscopy](../_MSE672_Intro_TEM.ipynb)**</font>

by Gerd Duscher, Spring 2026
<br>
Microscopy Facilities<br>
Institute of Advanced Materials & Manufacturing<br>
Materials Science & Engineering<br>
The University of Tennessee, Knoxville

Background and methods to analysis and quantification of data acquired with transmission electron microscopes.

## Goal
- Make sure you can load and view your data
- Learn how to calibrate images
- Explore metadata

## Load Packages

First we need to load the libraries we want to use. 
Here we use:
- numpy: numerical library
- matplotlib: graphic library
- pyTEMlib: TEM microsocpy library

All of those packages except pyTEMlib are provided by annaconda.
### Check Installed Packages

```
import sys
import importlib.metadata
def test_package(package_name):
    """Test if package exists and returns version or -1"""
    try:
        version = importlib.metadata.version(package_name)
    except importlib.metadata.PackageNotFoundError:
        version = '-1'
    return version

# pyTEMlib setup ------------------
if test_package('pyTEMlib') < '0.2026.1.3':
    print('installing pyTEMlib')
    !{sys.executable} -m pip install  --upgrade pyTEMlib -q
# ------------------------------
print('done')
```

### Load the plotting and pyTEMlib packages

Google Colab: Make sure to restart the Session (Crtl-M)

```
%matplotlib  widget
import matplotlib.pylab as plt
import numpy as np
import sys

if 'google.colab' in sys.modules:
    from google.colab import output
    output.enable_custom_widget_manager()
    from google.colab import drive

import pyTEMlib

# For archiving reasons it is a good idea to print the version numbers out at this point
print('pyTEM version: ',pyTEMlib.__version__)
__notebook__='CH1_04-Reading_File'
__notebook_version__='2025_03_09'
```

pyTEM version:  0.2026.1.3

## Open a file 

This function opens a hfd5 file in the pyNSID style which enables you to keep track of your data analysis.

Please see the **[Installation](CH1_02-Prerequisites.ipynb#TEM-Library)** notebook for installation.


Please note that the plotting routine of ``matplotlib`` was introduced in **[Matplotlib and Numpy for Micrographs](CH1_03-Data_Representation.ipynb)** notebook.

In the first lab we used a sample with a carbon grid of a periodicity of 500 nm

If you run this notebook on your own computer you should download your images from the [google drive for 2025 Lab Data](https://drive.google.com/drive/folders/1jZKyvi9r9gUcF5XD-D69MX5foZKHi3yN?usp=drive_link), if you run it on google colab you can go to the drive directory in the dialog below. 

In any case:

> You must log into Google with your UTK account to be able to read these data.
>

Go to the folder of your data and select a file

```
if 'google.colab' in sys.modules:
    drive.mount("/content/drive")
fileWidget = pyTEMlib.file_tools.FileWidget(sum_frames=True)
```

VBox(children=(Dropdown(description='directory:', layout=Layout(width='90%'), options=('C:\\Users\\gduscher\\O…

HBox(children=(Button(description='Select Main', layout=Layout(grid_area='header', width='auto'), style=Button…

Now we plot that file

```
main_dataset = fileWidget.selected_dataset
v = main_dataset.plot()
```

Canvas(toolbar=Toolbar(toolitems=[('Home', 'Reset original view', 'home', 'home'), ('Back', 'Back to previous …

## Determination of Magnification  

We plot the image in pixels and there will be a line to select the length of a feature.

Any Mouseclick will extend the line from the last click

```
fig = plt.figure()

plt.imshow(main_dataset.T)
plt.title(main_dataset.title)
ax = plt.gca()
start_x = 0

fixed_line = False
line = plt.plot([0, 100],[0,200], color = 'orange')


def on_click(event):
   
    if event.inaxes:
        (start_x, end_x), (start_y, end_y) = line[0].get_data()
        start_x = end_x
        start_y = end_y
        end_x = event.xdata
        end_y = event.ydata

        line[0].set_data([start_x, end_x],[start_y, end_y])

        plt.draw()
# mouse_reference = plt.connect('motion_notify_event', on_move)
fig.canvas.mpl_connect('button_press_event', on_click)
```

15

Canvas(toolbar=Toolbar(toolitems=[('Home', 'Reset original view', 'home', 'home'), ('Back', 'Back to previous …

## Length and Angle of Line

```
line_coordinates = np.array(line[0].get_data()).T
vector = line_coordinates[0]-line_coordinates[1]
print(f' The line is {np.linalg.norm(vector):.2f}pixels long')
print(f' The angle is {np.degrees(np.arctan2(vector[1], vector[0]))%180:.2f} degrees')
print(f"indicated pixel size: {main_dataset.x[1]-main_dataset.x[0]:.2f} nm")
```

 The line is 1621.77pixels long
 The angle is 51.80 degrees
indicated pixel size: 0.04 nm

## Second Image

```
second_fileWidget = pyTEMlib.file_tools.FileWidget()
```

VBox(children=(Dropdown(description='directory:', layout=Layout(width='90%'), options=('C:\\Users\\gduscher\\O…

HBox(children=(Button(description='Select Main', layout=Layout(grid_area='header', width='auto'), style=Button…

```
second_dataset = second_fileWidget.selected_dataset
view = second_dataset.plot()
```

Canvas(toolbar=Toolbar(toolitems=[('Home', 'Reset original view', 'home', 'home'), ('Back', 'Back to previous …

## Determination of Magnification of Image 2

We plot the image in pixels and there will be a line to select the length of a feature.

Any Mouseclick will extend the line from the last click

```
fig = plt.figure()

plt.imshow(second_dataset.T)
plt.title(second_dataset.title)
ax = plt.gca()
start_x = 0

fixed_line = False
line = plt.plot([0, 100],[0,200], color = 'orange')


def on_click(event):
   
    if event.inaxes:
        (start_x, end_x), (start_y, end_y) = line[0].get_data()
        start_x = end_x
        start_y = end_y
        end_x = event.xdata
        end_y = event.ydata

        line[0].set_data([start_x, end_x],[start_y, end_y])

        plt.draw()
# mouse_reference = plt.connect('motion_notify_event', on_move)
fig.canvas.mpl_connect('button_press_event', on_click)
```

15

Canvas(toolbar=Toolbar(toolitems=[('Home', 'Reset original view', 'home', 'home'), ('Back', 'Back to previous …

## Length and Angle of Line of Image 2

```
line_coordinates = np.array(line[0].get_data()).T
vector = line_coordinates[0]-line_coordinates[1]
print(f' The line is {np.linalg.norm(vector):.2f}pixels long')
print(f' The angle is {np.degrees(np.arctan2(vector[1], vector[0]))%180:.2f} degrees')
print(f"indicated pixel size: {second_dataset.x[1]-second_dataset.x[0]:.2f} nm")
```

 The line is 1619.15pixels long
 The angle is 49.44 degrees
indicated pixel size: 0.04 nm

## Question

- What are the measured pixel sizes in the two images
- What is the relative change in magnification with respect to pixel and with respect to indicated Magnification

- What is the relative rotation

```

```

File: Homework/Homework03_KinematicDiffraction.ipynb

<font size = "5"> **Chapter 2: [Diffraction](../Diffraction/CH2_00-Diffraction.ipynb)** </font>

<hr style="height:1px;border-top:4px solid #FF8200" />

# HW3:  Analyzing Spot and CBED Pattern

[Download](https://raw.githubusercontent.com/gduscher/MSE672-Introduction-to-TEM//main/Homework/Homework03-KinematicDiffraction.ipynb)

[![OpenInColab](https://colab.research.google.com/assets/colab-badge.svg)](
    https://colab.research.google.com/github/gduscher/MSE672-Introduction-to-TEM/blob/main/Homework/Homework03-KinematicDiffraction.ipynb)
 
part of 

<font size = "5"> **[MSE672:  Introduction to Transmission Electron Microscopy](../_MSE672_Intro_TEM.ipynb)**</font>

**Spring 2024**
<table style="margin-right:auto;margin-left:0px">
  <tr>
    <td>Gerd Duscher </td>
    <td>Khalid Hattar</td>
  </tr>
  <tr>
    <td>Microscopy Facilities</td> 
    <td> Tennessee Ion Beam Materials Laboratory </td>
  </tr>
  
  <tr>
    <td>Materials Science & Engineering</td>
    <td> Nuclear Engineering</td>
  </tr>
  <tr>
    <td>Institute of Advanced Materials & Manufacturing</td>
    <td> </td>
  </tr>
  <tr>
    <td colspan="2"><center> The University of Tennessee, Knoxville</center> </td>
  </tr>
</table>

Background and methods to analysis and quantification of data acquired with transmission electron microscopes

## Load relevant python packages
### Check Installed Packages

```
import sys
from pkg_resources import get_distribution, DistributionNotFound

def test_package(package_name):
    """Test if package exists and returns version or -1"""
    try:
        version = get_distribution(package_name).version
    except (DistributionNotFound, ImportError) as err:
        version = '-1'
    return version


# pyTEMlib setup ------------------
if test_package('pyTEMlib') < '0.2024.02.1':
    print('installing pyTEMlib')
    !{sys.executable} -m pip install  --upgrade SciFiReaders -q
    !{sys.executable} -m pip install  --upgrade pyTEMlib -q
# ------------------------------
print('done')
```

done

### Import numerical and plotting python packages
Import the python packages that we will use:

Beside the basic numerical (numpy) and plotting (pylab of matplotlib) libraries,

and some libraries from pyTEMlib
* kinematic scattering library.
* file_tools library

```
%matplotlib  widget
import matplotlib.pyplot as plt
import numpy as np
import sys

if 'google.colab' in sys.modules:
    from google.colab import output
    output.enable_custom_widget_manager()
    from google.colab import drive

# additional package 
import os
import  itertools 
import scipy.constants as const

import ipywidgets as ipyw

import sidpy
import pyTEMlib
import pyTEMlib.kinematic_scattering as ks         # kinematic scattering Library
                             # atomic form factors from Kirkland's book
import pyTEMlib.file_tools 

print(pyTEMlib.__version__)
```

You don't have igor2 installed.     If you wish to open igor files, you will need to install it     (pip install igor2) before attempting.
You don't have gwyfile installed.     If you wish to open .gwy files, you will need to      install it (pip install gwyfile) before attempting.
0.11.4
Symmetry functions of spglib enabled
Using kinematic_scattering library version {_version_ }  by G.Duscher
0.2024.02.1

## Load CBED Pattern
>
>Please note, that this notebook will not work in Google colab becaus of the ``open file dialog``
>
First we select the diffraction pattern

```
# ------Input -------------
load_your_own_data = True
# -------------------------
if 'google.colab' in sys.modules:
    drive.mount("/content/drive")
    load_your_own_data = True
if load_your_own_data:
   fileWidget = pyTEMlib.file_tools.FileWidget(sum_frames=True)
```

VBox(children=(Dropdown(description='directory:', layout=Layout(width='90%'), options=('C:\\Users\\gduscher\\D…

We are making a dataset of the diffraction pattern with the correct dimensions and some additional information in the metadata.

Make sure to check the tilt angles.

Do not panic if you do not see much here, we are on a linear scale look for the logarithmic scale below.

```
# file_path = fileWidget.file_name
print(file_path)
import h5py
h5_file = h5py.File(file_path, mode='r+')

for key in h5_file['Data']:
    if key == 'Image':
        for image_key in h5_file['Data']['Image']:
            data_array = h5_file['Data']['Image'][image_key]['Data']
print(data_array)
dat = np.zeros(data_array.shape[:2])
for i in range(data_array.shape[2]):
    dat += data_array[:,:,i]
dat.shape, dat.dtype, isinstance(dat,np.ndarray)
```

C:\Users\gduscher\Downloads\0099 - Ceta_Camera.emd
<HDF5 dataset "Data": shape (4096, 4096, 50), type "<i2">

((4096, 4096), dtype('float64'), True)

```
filename = fileWidget.file_name
kwargs = {'sum_frames':True}
reader = SciFiReaders.EMDReader(filename, **kwargs)
datasets = reader.read()
```

```

dataset = fileWidget.selected_dataset

frame_dims = dataset.get_dimensions_by_type('temporal')
print(frame_dims)
if len(frame_dims) > 0:
    diff_pattern = dataset.sum(axis=frame_dims[0])
else:
    diff_pattern = dataset
image_dims = dataset.get_spectral_dims()
diff_pattern.data_type = 'Image'
diff_pattern -= diff_pattern.min()
print(f"alpha tilt {np.degrees(diff_pattern.metadata['experiment']['stage']['tilt']['alpha']):.2f}°")  
print(f"beta tilt {np.degrees(diff_pattern.metadata['experiment']['stage']['tilt']['beta']):.2f}°")  
diff_pattern.metadata['experiment']['convergence_angle'] = dataset.original_metadata['Optics']['BeamConvergence']
diff_pattern.metadata['experiment']['camera_length'] = dataset.original_metadata['Optics']['CameraLength']
dx = np.float64(dataset.original_metadata['BinaryResult']['PixelSize']['width'])/1e9
dy = np.float64(dataset.original_metadata['BinaryResult']['PixelSize']['height'])/1e9
x0 = np.float64(dataset.original_metadata['BinaryResult']['Offset']['x'])/1e9
y0 = np.float64(dataset.original_metadata['BinaryResult']['Offset']['y'])/1e9
diff_pattern.set_dimension(0, sidpy.Dimension( np.arange(diff_pattern.shape[1])*dy+y0, name='x', quantity='angle', units='1/nm', dimension_type='RECIPROCAL') )
diff_pattern.set_dimension(1, sidpy.Dimension( np.arange(diff_pattern.shape[1])*dy+y0, name='y', quantity='angle', units='1/nm', dimension_type='RECIPROCAL') )
view = diff_pattern.plot()

diff_pattern.metadata
```

[]
alpha tilt 13.83°
beta tilt -7.16°

{'experiment': {'detector': 'BM-Ceta',
  'acceleration_voltage': 200000.0,
  'microscope': 'Titan',
  'start_date_time': 1708464582,
  'probe_mode': 'parallel',
  'convergence_angle': '0.010257728835285248',
  'stage': {'holder': '',
   'position': {'x': -4.7586555000000006e-05,
    'y': -9.790516799999993e-05,
    'z': -0.00026039325},
   'tilt': {'alpha': 0.24136012699999992, 'beta': -0.12500984966754913}},
  'camera_length': '0.090999999999999998'}}

Canvas(toolbar=Toolbar(toolitems=[('Home', 'Reset original view', 'home', 'home'), ('Back', 'Back to previous …

### Plotting on a logarithmic scale

The dynamic range in diffraction data is even larger than in images and so for a good presentation of the data it is advantagous to go to plot the intensities in a logarythmic scale.

To present data in logarythmic scale no nexgative values (noise) can be in these data and so all negative values in the dataset will be set to zero.

The factor 1 in front of the diffraction pattern in the log numpy function in the ``imshow`` is the gamma value.
Changing that value will change the contrast.

```
view = np.log(1+diff_pattern).plot(cmap='gray', vmin=np.max(np.log(1+diff_pattern))*0.4);
```

Canvas(toolbar=Toolbar(toolitems=[('Home', 'Reset original view', 'home', 'home'), ('Back', 'Back to previous …

## Finding the center

### Selection of  center disk

Select the center disk with the ring selector.
For the Spectra 300 we just use the maximum.

The ring selector can also be used to measure HOLZ ring diameters and convergence angles.

```
from matplotlib.widgets import  EllipseSelector

center = np.unravel_index(np.argmax(np.array(diff_pattern)),diff_pattern.shape)

plt.figure(figsize=(8, 6))
im = plt.imshow(np.log(1+diff_pattern).T, origin = 'upper')
plt.colorbar(im)
selector = EllipseSelector(plt.gca(), None,interactive=True)  # gca get current axis (plot)
radius = 559 
center = np.array(center)

selector.extents = (center[0]-radius,center[0]+radius,center[1]-radius,center[1]+radius)
```

Canvas(toolbar=Toolbar(toolitems=[('Home', 'Reset original view', 'home', 'home'), ('Back', 'Back to previous …

### Read out center and radius

```
xmin, xmax, ymin, ymax = selector.extents
x_center, y_center = selector.center
x_shift = x_center - diff_pattern.shape[0]/2
y_shift = y_center - diff_pattern.shape[1]/2
print(f'radius x-direction = {(xmax-xmin)/2:.0f} pixels')
print(f'radius y-direction = {(ymax-ymin)/2:.0f} pixels')

center = (x_center, y_center )
print(f'new center = {center} [pixels]')

out_tags ={}
out_tags['center'] = center
```

radius x-direction = 683 pixels
radius y-direction = 683 pixels
new center = (1856.6661255411252, 1909.193452380952) [pixels]

## Calculate Spot Pattern

see [Plotting of Diffraction Pattern](../Diffraction/CH2_08-Spot_Diffraction_Pattern.ipynb) for details

Make sure the experimental parameters are correct for our experiment, especially zone_axis, excitation error and acceleration voltage

```
#Initialize the dictionary of the input
tags_experiment = {}
### Define Crystal
atoms  = ks.structure_by_name('silicon')

### Define experimental parameters:
tags_experiment['acceleration_voltage_V'] = 200.0 *1000.0 #V
tags_experiment['new_figure'] = False
tags_experiment['plot FOV'] = 30
tags_experiment['convergence_angle_mrad'] = 0
tags_experiment['zone_hkl'] = np.array([0,1,1])  # incident neares zone axis: defines Laue Zones!!!!
tags_experiment['mistilt']  = np.array([0,0,0])  # mistilt in degrees
tags_experiment['Sg_max'] = .4 # 1/nm  maximum allowed excitation error ; This parameter is related to the thickness
tags_experiment['hkl_max'] = 15   # Highest evaluated Miller indices

atoms.info['experimental'] = tags_experiment
######################################
# Diffraction Simulation of Crystal #
######################################

ks.kinematic_scattering(atoms, verbose=False)
```

## Plotting Experimental and Simulated Spot Diffraction Patterns

There is a problem with those diffraction pattern and they did not store the scale.
So I am using an approximate one and you'll have to change that.

```
# ----- Input ---------
rotation_angle = -7 # in degrees
convergence_angle = .04  # in 1/nm
pixel_size = ft.get_slope(diff_pattern.x.values)
# -------------------
tags_simulation = atoms.info['diffraction']

g = gx = gy = pixel_size/10

print(f'Scale is {g:.4f} 1/nm per pixel')
extent= np.array([-center[0]*gx, (diff_pattern.shape[0]-center[0])*gx,(diff_pattern.shape[1]-center[1])*gy, -center[1]*gy])

# rotation matrix  around z axis to coincide with spots
angle = np.radians(rotation_angle)
c = np.cos(angle)
s = np.sin(angle)
r_mat = np.array([[c,-s,0],[s,c,0],[0,0,1]])
rotation_matrix = r_mat


spots_simulation =  np.dot(tags_simulation['allowed']['g'], rotation_matrix)
spots_ZOLZ = spots_simulation[tags_simulation['allowed']['ZOLZ']]
fig = plt.figure()
#fig.suptitle(' SAED in ' + str(tags_experiment['zone_hkl']), fontsize=20) 
plt.scatter(spots_ZOLZ[:,0], spots_ZOLZ[:,1], c='red',  alpha = 0.2,   label='spots')
plt.imshow(np.log2(1+diff_pattern).T,cmap="gray", extent=(extent), vmin=np.max(np.log2(1+diff_pattern))*0.5);

for i in range(len(tags_simulation['allowed']['g'])):
    if np.linalg.norm(tags_simulation['allowed']['g'][i]) <1:
        disk = plt.Circle((spots_simulation[i,0], spots_simulation[i,1] ), convergence_angle, alpha=0.3)
        plt.gca().add_artist(disk) 
        plt.text(spots_simulation[i,0], spots_simulation[i,1],str(tags_simulation['allowed']['hkl'][i]),
                fontsize = 8, horizontalalignment = 'center', verticalalignment ='bottom')
```

### What does the above figure convey?

### What is the accuracy?

## Conclusion

We need more information for the spot pattern than for the ring pattern.

The convergent beam pattern has the same kinematic diffraciton information but provides additional dynamical diffraction information.

A comparison between simulation and experiment can be very precise.

In principle, if you have the spots and the approximate center you can let an optimization routine do all the scaling for you (which we will do in the high resultion imaging section).

```
'BinaryResult': {'AcquisitionUnit': 'CameraImage',
  'CompositionType': '',
  'ImageSize': {'width': '4096', 'height': '4096'},
  'DetectorIndex': '1',
  'Detector': 'BM-Ceta',
  'PixelSize': {'width': '39522493.905830137', 'height': '39522493.905830137'},
  'PixelUnitX': '1/m',
  'PixelUnitY': '1/m',
  'Offset': {'x': '-80942067519.140121', 'y': '-80942067519.140121'},
```

```

```

0.03952249390583014

```

```

File: Homework/Homework04-Image_Analysis.ipynb
<font size = "5"> **Chapter 3: [Imaging](CH3_00-Imaging.ipynb)** </font>
<hr style="height:1px;border-top:4px solid #FF8200" />

# Image Analysis

[Download](https://raw.githubusercontent.com/gduscher/MSE672-Introduction-to-TEM/main/Homework/Homework04-Image_Analysis.ipynb)
 

[![OpenInColab](https://colab.research.google.com/assets/colab-badge.svg)](
    https://colab.research.google.com/github/gduscher/MSE672-Introduction-to-TEM/blob/main//Homework/Homework04-Image_Analysis.ipynb)

part of 

<font size = "5"> **[MSE672:  Introduction to Transmission Electron Microscopy](../_MSE672_Intro_TEM.ipynb)**</font>


**Spring 2024**
<table style="margin-right:auto;margin-left:0px">
  <tr>
    <td>Gerd Duscher </td>
    <td>Khalid Hattar</td>
  </tr>
  <tr>
    <td>Microscopy Facilities</td> 
    <td> Tennessee Ion Beam Materials Laboratory </td>
  </tr>
  
  <tr>
    <td>Materials Science & Engineering</td>
    <td> Nuclear Engineering</td>
  </tr>
  <tr>
    <td>Institute of Advanced Materials & Manufacturing</td>
    <td> </td>
  </tr>
  <tr>
    <td colspan="2"><center> The University of Tennessee, Knoxville</center> </td>
  </tr>
</table>

Background and methods to analysis and quantification of data acquired with transmission electron microscopes.

## Load important packages

### Check Installed Packages

```
import sys
import importlib.metadata
def test_package(package_name):
    """Test if package exists and returns version or -1"""
    try:
        version = importlib.metadata.version(package_name)
    except importlib.metadata.PackageNotFoundError:
        version = '-1'
    return version

if test_package('pyTEMlib') < '0.2024.2.3':
    print('installing pyTEMlib')
    !{sys.executable} -m pip install  --upgrade pyTEMlib -q

print('done')
```

installing pyTEMlib
done

### Import all relevant libraries
Besides the ususal libraries we also load the blob detectors of the scipy-image package

```
%matplotlib widget
import matplotlib.pyplot as plt
import numpy as np
import sys
import os
if 'google.colab' in sys.modules:
    from google.colab import output
    from google.colab import drive
    output.enable_custom_widget_manager()

# our blob detectors from the scipy image package
from skimage.feature import blob_dog, blob_log, blob_doh

# Multidimensional Image library
import scipy.ndimage as ndimage

import time
# Import libraries from the book

import pyTEMlib
from pyTEMlib import file_tools        # File input/ output library
from pyTEMlib import image_tools 
import pyTEMlib.kinematic_scattering as ks         # Kinematic sCattering Library


# it is a good idea to show the version numbers at this point for archiving reasons.
print('pyTEM version: ',pyTEMlib.__version__)
```

You don't have igor2 installed.     If you wish to open igor files, you will need to install it     (pip install igor2) before attempting.
You don't have gwyfile installed.     If you wish to open .gwy files, you will need to      install it (pip install gwyfile) before attempting.
Symmetry functions of spglib enabled
SimpleITK not installed; Registration Functions for Image Stacks not available
install with: conda install -c simpleitk simpleitk 
Using kinematic_scattering library version {_version_ }  by G.Duscher
pyTEM version:  0.2024.02.2

# Load an atomic resolution image
Select the image in the widget below with **Select Main** button.

```
if 'google.colab' in sys.modules:
    drive.mount("/content/drive")

fileWidget = file_tools.FileWidget()
```

VBox(children=(Dropdown(description='directory:', layout=Layout(width='90%'), options=('C:\\Users\\gduscher\\D…

## Plot the Image

```
datasets = fileWidget.datasets
dataset = fileWidget.selected_dataset

view = dataset.plot()
```

Canvas(toolbar=Toolbar(toolitems=[('Home', 'Reset original view', 'home', 'home'), ('Back', 'Back to previous …

## Fourier Transform of Image

```
fft_mag = image_tools.power_spectrum(dataset)
exp_r = []
crystal_r = []
view = fft_mag.plot()
```

Canvas(toolbar=Toolbar(toolitems=[('Home', 'Reset original view', 'home', 'home'), ('Back', 'Back to previous …

## Spot Detection
This makes sense only for a single crystalline sample.

Think about what to do next!!

```
# ---- Input ---------
spot_threshold = .5
# --------------------
## pixel_size in recipical space
rec_scale_x = 1/dataset.x[-1]/2
rec_scale_y = 1/dataset.y[-1]/2

## Field of View (FOV) in recipical space please note: rec_FOV_x = 1/(scaleX*2)
rec_FOV_x = rec_scale_x * dataset.shape[0]
rec_FOV_y = rec_scale_y * dataset.shape[1]


## Field ofView (FOV) in recipical space
rec_extend = (-rec_FOV_x/2,rec_FOV_x/2,rec_FOV_y/2,-rec_FOV_y/2)

## Needed for conversion from pixel to Reciprocal space
rec_scale = np.array([rec_scale_x, rec_scale_y,1])
center = np.array([int(dataset.shape[0]/2), int(dataset.shape[1]/2),1] )


# spot detection ( for future referece there is no symmetry assumed here)

spots_random =  (blob_log(fft_mag,  max_sigma= 5 , threshold=spot_threshold)-center)*rec_scale

print(f'Found {spots_random.shape[0]} reflections')
spots_random[:,2] = np.linalg.norm(spots_random[:,0:2], axis=1)
spots_index = np.argsort(spots_random[:,2])
spots = spots_random[spots_index]

## plot Fourier transform and found spots
view = fft_mag.plot()
plt.gca().scatter(spots[:,0], spots[:,1], c='Orange',  alpha = 0.2, label='spots');
```

Found 25 reflections

Canvas(toolbar=Toolbar(toolitems=[('Home', 'Reset original view', 'home', 'home'), ('Back', 'Back to previous …

## Adaptive Fourier Filtering

We mask the fourier transformed image so that the information can pass through is selected.

The information is in the spots and in the center of the Fourier transformed image,the rest is noise.

Please modify the radius of the mask of the **reflections** and the **low-path** area in the code below and notice the effects on the Fourier filtered image.

```
# Input 
reflection_radius = 0.3 # in 1/nm
low_pass = 1/.34 # in 1/nm diameter of mask for low pass filter
FOV_x = dataset.x[-1]
FOV_y = dataset.y[-1]


#prepare mask
pixels = (np.linspace(0,dataset.shape[0]-1,dataset.shape[0])-dataset.shape[0]/2)* rec_scale_x

x,y = np.meshgrid(pixels,pixels);
mask = np.zeros(dataset.shape)

# mask reflections
for spot in spots:
    mask_spot = (x-spot[0])**2+(y-spot[1])**2 < reflection_radius**2 # make a spot 
    mask = mask + mask_spot# add spot to mask
    
# mask zero region larger (low-pass filter = intensity variations)

mask_spot = x**2+y**2 < low_pass**2 
mask = mask + mask_spot

mask[np.where(mask>1)]=1 # just in case of overlapping disks

plt.figure()
ax1 = plt.subplot(1,2,1)
#ax1.imshow(mask)
fft_filtered = np.fft.fftshift(np.fft.fft2(np.array(dataset)))*mask.T
ax1.imshow(np.log(1+np.abs(fft_filtered)).real,extent=rec_extend, origin = 'upper')
plt.xlabel('reciprocal distance [1/nm]')
ax2 = plt.subplot(1,2,2)
filtered = np.fft.ifft2(np.fft.fftshift(fft_filtered).T)

real_extent = (0,FOV_x,FOV_y,0)
    
ax2.imshow(filtered.real.T,extent=real_extent, origin = 'upper')
plt.xlabel('distance [nm]');
```

Canvas(toolbar=Toolbar(toolitems=[('Home', 'Reset original view', 'home', 'home'), ('Back', 'Back to previous …

## Check on filtered images

We don't want to filter anything out that caries information, or at least we want to be aware of that. 
An easy check is to subtract the filtered imag fromt he image and to determine that only noise is left.

Please note that any processing can be easily determined in the Fourier transformed, so be meticulous on reporting what you did to an image.

```
plt.figure()
ax1 = plt.subplot(1,2,1)
ax1.imshow(dataset-filtered.real.T,extent=real_extent, origin = 'upper')
plt.xlabel(' distance [nm]')

ax2 = plt.subplot(1,2,2)
fft_difference = np.fft.fftshift(np.fft.fft2(np.array(dataset-filtered.real.T)))
ax2.imshow(np.log(1+np.abs(fft_difference)).real,extent=rec_extend, origin = 'upper')
plt.xlabel('reciprocal distance [1/nm]');
```

Canvas(toolbar=Toolbar(toolitems=[('Home', 'Reset original view', 'home', 'home'), ('Back', 'Back to previous …

## Rotational Symmetry

In our context of symmetry, we just need to deal with the discrete values of Θ = 2π/n for the angle of rotation.

In two dimensios we have then the rotation matrix:
$$C_{n-fold} = \left[\array{ \cos{( 2\pi/n)} & \sin{( 2\pi/n)}\\ -\sin{( 2\pi/n)} & \cos{ (2\pi/n)}\\}\right]$$

If we subtract all spots from all rotated spots we have a set of distances where for each spot there is minimal distance to the next spot.
If we have a very small distance for each original spot, we have a found rotational symmetry operation.

```
from itertools import product

for n in [2,3,4,5,6]:
    C = np.array([[np.cos(2*np.pi/n), np.sin(2*np.pi/n),0],[-np.sin(2*np.pi/n), np.cos(2*np.pi/n),0], [0,0,1]])
    sym_spots = np.dot(spots,C)
    dif = []
    for p0, p1 in product(sym_spots[:,0:2], spots[:,0:2]):
        dif.append(np.linalg.norm(p0-p1))
    dif = np.array(sorted(dif))
    #print(dif[0:spots.shape[0]])
    if dif[int(spots.shape[0]*.7)] < 0.2:
        
        print(f'Found {n}-fold symmetry in diffraction pattern')
```

Found 2-fold symmetry in diffraction pattern

## Reference Crystals

You always are incouraged to go through this code cell!

```
# ----- Input ----- 
material = 'gold'
zone_axis =  [0,0,1]
maximum_Miller_index = 2
# -------------------

crystal  = ks.structure_by_name(material)
tags_experiment= {}
tags_experiment['acceleration_voltage_V'] = 200.0 *1000.0 #V
tags_experiment['new_figure'] = False
tags_experiment['plot FOV'] = 30
tags_experiment['convergence_angle_mrad'] = 0
tags_experiment['zone_hkl'] = np.array(zone_axis)  # incident neares zone axis: defines Laue Zones!!!!
tags_experiment['mistilt']  = np.array([0, 0, 0])  # mistilt in degrees
tags_experiment['Sg_max'] = 0.02 # 1/Ang  maximum allowed excitation error ; This parameter is related to the thickness
tags_experiment['hkl_max'] = maximum_Miller_index  # Highest evaluated Miller indices


crystal.info['experimental'] = tags_experiment
ks.kinematic_scattering(crystal, False)

##  Polar Coordinates of experimental and reference lattice
spots_crystal = crystal.info['diffraction']['allowed']['g']*10

crystal_r = np.linalg.norm(spots_crystal, axis=1)
crystal_theta = np.arctan2(spots_crystal[:,1], spots_crystal[:,0])
```

The diffraciton calculation is in Angstrom (or better 1/Ang) but the image is in nm.
So we convert to 1/nm

```

spots_crystal = crystal.info['diffraction']['allowed']['g']*10

resolution = 0.1#nm

plt.figure()
plt.imshow(fft_mag.T,extent=np.array(rec_extend), origin = 'upper')
plt.xlabel('reciprocal distance [1/nm]')
plt.scatter(spots_crystal[:,0], spots_crystal[:,1], c='Red',  alpha = 0.5, label='Crystal');
if len(spots) > 0:
    plt.scatter(spots[:,0], spots[:,1], c='green',  alpha = 0.5, label='exp.');

plt.legend(loc=1);
```

Canvas(toolbar=Toolbar(toolitems=[('Home', 'Reset original view', 'home', 'home'), ('Back', 'Back to previous …

## Reflections in Polar Coordinates 
A more interesting way of comparing a simulation and experiment is to compare the spots in polar coordinates:

conversion to Euclidean space:
$$\begin{align}
  x &= r \cos\varphi \\
  y &= r \sin\varphi
\end{align}$$

conversion to polar coordinates:
$$\begin{align}
r &= \sqrt{x^2 + y^2} \\
\varphi &= \operatorname{atan2}(y, x) 
\end{align}$$

```
##  Polar Coordinates of experimental and reference lattice

def cart2pol(points):
    rho = np.linalg.norm(points[:,0:2], axis=1)
    phi = np.arctan2(points[:,1], points[:,0])
    return(rho, phi)

def pol2cart(rho, phi):
    x = rho * np.cos(phi)
    y = rho * np.sin(phi)
    return(x, y)


def xy2polar(points, rounding = 1e-3):
    """
    Conversion from carthesian to polar coordinates
    
    the angles and distances are sorted by r and then phi
    The indices of this sort is also returned
    
    input points: numpy array with number of points in axis 0 first two elements in axis 1 are x and y
    
    optional rounding in significant digits 
    
    returns r,phi, sorted_indices
    """
    
    r,phi = cart2pol(points)
    
    phi = phi-phi.min() # only positive angles
    r = (np.floor(r/rounding) )*rounding # Remove rounding error differences

    sorted_indices = np.lexsort((phi,r) ) # sort first by r and then by phi
    r = r[sorted_indices]
    phi = phi[sorted_indices]
    
    return r, phi, sorted_indices

## Transfer everything to polar coordinates 
crystal_r, crystal_phi, crystal_indices = xy2polar(spots_crystal) #sorted by r and phi , only positive angles
exp_r, exp_phi = cart2pol(spots) # just in polar coordinates
crystal_hkl = crystal.info['diffraction']['allowed']['hkl'][crystal_indices]

angleI = np.argmin(np.abs(exp_r-crystal_r[0]) )
angle = exp_phi[angleI] - crystal_phi[0] ## Determine rotation angle

crystal_phi = crystal_phi + angle # rotation
print(f" Rotated Crystal SAD by {np.degrees(angle):.1f}°")

fft_mag.plot()

x, y= pol2cart(exp_r, exp_phi)
plt.scatter(x,y, c='green',  alpha = 0.2,label='exp')

x, y= pol2cart(crystal_r, crystal_phi)
spots_crystal[:,0] = x
spots_crystal[:,1] = y

plt.scatter(spots_crystal[:,0], spots_crystal[:,1], c='Red',  alpha = 0.5, label='Graphite');

plt.xlim(-8,8);plt.ylim(-8,8)
plt.legend(loc=1);
```

 Rotated Crystal SAD by -50.0°

Canvas(toolbar=Toolbar(toolitems=[('Home', 'Reset original view', 'home', 'home'), ('Back', 'Back to previous …

## Calibrate Distortions with Reference Crystal

```
g = gx = gy = rec_scale_x

spots_reference = np.array(pol2cart(crystal_r, crystal_phi)).T

spots_experiment = spots[:,0:2]
dist_crystal = np.linalg.norm(spots_reference, axis=1)

distance_experiment = np.linalg.norm(spots_experiment, axis=1)
first_reflections = abs(distance_experiment - dist_crystal.min()) < 2
print('Evaluate ', first_reflections.sum(), 'reflections')
reference_reflections = spots_experiment[first_reflections]

import scipy.optimize as optimization
def func(params, xdata, ydata):
    dgx , dgy = params
    return (np.sqrt((xdata*dgx)**2 + (ydata*dgy)**2 ) - dist_crystal.min())

x0 = [1.,0.999]
[dgx, dgy], sig = optimization.leastsq(func, x0, args=(reference_reflections[:,0], reference_reflections[:,1]))

print('distortion x:', dgx, 'y: ', dgy) 
gx /=dgx
gy /=dgy
dgy = 1.0
spots_experiment = spots_experiment*(dgx,dgy)
```

Evaluate  6 reflections
distortion x: 1.0413973142908703 y:  0.8723427582124673

## Plot Corrected Image and Reference Lattice

```
##  Polar Coordinates of experimental and reference lattice
FOV_cor = (0,FOV_x/dgx,FOV_y/dgy,0)
rec_FOV_cor = (-rec_FOV_x*dgx/2,rec_FOV_x*dgx/2,rec_FOV_y*dgy/2,-rec_FOV_y*dgy/2)


crystal_r = np.linalg.norm(spots_crystal, axis=1)
crystal_theta = np.arctan2(spots_crystal[:,1], spots_crystal[:,0])
print(crystal_r.shape)

crystal_theta =crystal_theta-crystal_theta.min() # only positive angles
crystal_r = (np.floor(crystal_r*1000) )/1000. # Remove rounding error differences

crystal_sorted= np.lexsort((crystal_theta,crystal_r) ) # sort first by r and then by theta
crystal_r = crystal_r[crystal_sorted]
crystal_theta = crystal_theta[crystal_sorted]

exp_r = np.linalg.norm(spots[:,0:2], axis=1)
exp_theta = np.arctan2(spots[:,1], spots[:,0])

exp_r = (np.floor(exp_r*100) )/100. # Remove rounding error differences
exp_theta = exp_theta -exp_theta.min()
exp_sorted= np.lexsort((exp_theta,exp_r) ) # sort first by r and then by theta

exp_r = exp_r[exp_sorted]
exp_theta = exp_theta[exp_sorted]

angleI = np.argmin(np.abs(exp_r-crystal_r[0]) )
angle = exp_theta[angleI] - crystal_theta[0] 

crystal_theta = crystal_theta - angle

fig = plt.figure()
fig.suptitle(' SAED in ' + str(crystal.info['experimental']['zone_hkl']), fontsize=20)     
plt.imshow(fft_mag.T,extent=rec_FOV_cor, origin = 'upper')

x = np.cos(crystal_theta)* crystal_r
y = np.sin(crystal_theta)* crystal_r

plt.scatter(spots[:,0], spots[:,1], c='green',  alpha = 0.5,
           label='spots')
plt.scatter(x,y, c='red',  alpha = 0.2,
           label='crystal')
plt.xlim(-8,8);plt.ylim(-8,8)
plt.show()
```

(26,)

Canvas(toolbar=Toolbar(toolitems=[('Home', 'Reset original view', 'home', 'home'), ('Back', 'Back to previous …

```


plt.figure()
plt.title(' Crystal in ' + str(crystal.info['experimental']['zone_hkl']), fontsize=20)     

plt.imshow(fft_mag.T,extent=rec_FOV_cor, origin = 'upper')
plt.xlabel('reciprocal distance [1/nm]')
plt.scatter(spots_crystal[:,0], spots_crystal[:,1], c='Red',  alpha = 0.5, label='Crystal');
plt.scatter(spots[:,0]*dgx, spots[:,1]*dgy, c='green',  alpha = 0.5, label='exp.');

plt.xlim(-7,7)
plt.ylim(-7,7)
plt.legend(loc=1)
```

Canvas(toolbar=Toolbar(toolitems=[('Home', 'Reset original view', 'home', 'home'), ('Back', 'Back to previous …

```
## Transfer everything to polar coordinates 
crystal_r, crystal_phi, crystal_indices = xy2polar(spots_crystal) #sorted by r and phi , only positive angles
exp_r, exp_phi = cart2pol(spots) # just in polar coordinates

resolution = 1/exp_r.max()
visible_crystal = crystal_r < 12


fig = plt.figure()
fig.suptitle(' SAED in ' + str(crystal.info['experimental']['zone_hkl']), fontsize=20)     
plt.imshow(fft_mag.T,extent=rec_extend, origin = 'upper')

x, y= pol2cart(exp_r, exp_phi)
plt.scatter(x,y, c='green',  alpha = 0.2,label='exp')

x, y= pol2cart(crystal_r[visible_crystal], crystal_phi[visible_crystal])
plt.scatter(x,y, c='red',  alpha = 0.4,label='crystal')

for i in range(len(crystal_r)):
    if visible_crystal[crystal_sorted[i]]:
        plt.text(x[i],y[i], crystal_hkl[i],color='red')


plt.xlim(-8,8);plt.ylim(-8,8)
plt.legend(loc=1)
```

Canvas(toolbar=Toolbar(toolitems=[('Home', 'Reset original view', 'home', 'home'), ('Back', 'Back to previous …

## Plot Histograms of Distances

Next we want to plot the radially summed profile of the diffractogram and compare it with the contrast transfer function.

### Plot Distances and CTF

```
# --------- Input -----------
Cs = 1.2
defocus = -180 # underfocus is negative
acceleration_voltage = 200*1e3
scale_CTF = 7
# ---------------------------------
wavelength = ks.get_wavelength(acceleration_voltage) # in Angstrom

## pixel_size in recipical space
rec_scale_x = 1/dataset.x[-1]  

polar_projection = image_tools.warp(fft_mag).T
below_zero = polar_projection<0.
polar_projection[below_zero]=0.

# Sum over all angles (axis 1)
profile = polar_projection.sum(axis=1)
profile = (profile-profile[1:400].min())/profile.max()*10

k =np.linspace(1,len(profile),len(profile))*rec_scale_x

def calculateScherzer(wavelength, Cs):
    # Calculate the Scherzer defocus. Cs is in mm, lambda is in nm
    # Everything is trasnfered to m
    #The returned value is in nm
    Cs=Cs*1e-3 # now in m
    scherzer=-1.155*(Cs*wavelength*1e-10)**0.5 # in m
    scherzer=scherzer*1e9 # convert to nm
    return scherzer

scherzer =calculateScherzer(wavelength, Cs)

print(f'Scherzer defocus is {scherzer:.1f} nm')

def calculateCTF(wavelength, Cs, defocus,k3):
    # everything in nm
    Cs=Cs*10**6
    ctf=np.sin(np.pi*defocus*wavelength*k**2+0.5*np.pi*Cs*wavelength**3*k**4)
    return ctf
ctf = calculateCTF(wavelength/10, Cs, defocus,k)


fig = plt.figure()
plt.plot(k,profile/profile.max()*20,c='orange',label='diffractogram' );
plt.plot(k,np.abs(ctf)*scale_CTF, label = f'ctf df = {defocus:.1f}nm')
if len(exp_r) > 0:
  plt.hist(exp_r,45,facecolor='green', alpha=0.75, label='experiment')
if len(crystal_r) > 0:
  plt.hist(crystal_r,50,facecolor='red', alpha=0.75, linewidth=4, label='crystal')

plt.legend()
plt.xlabel('reciprocal lattice vector [1/nm]')
plt.ylabel('number of reflections')

plt.ylim(0,9)
plt.xlim(0,7)
plt.show()
```

Scherzer defocus is -63.4 nm

Canvas(toolbar=Toolbar(toolitems=[('Home', 'Reset original view', 'home', 'home'), ('Back', 'Back to previous …

```

```
