Repository: gduscher/MSE672-Introduction-to-TEM

# MSE672: Introduction to TEM
MSE672: Course of the MSE Department at The University of Tennessee in the Spring Semester 2021

by Gerd Duscher,

File: Homework/Homework05-CBED.ipynb

<font size = "5"> **Chapter 2: [Diffraction](CH2_00-Diffraction.ipynb)** </font>

<hr style="height:1px;border-top:4px solid #FF8200" />

# HW5:  Analyzing CBED Pattern

[Download](https://raw.githubusercontent.com/gduscher/MSE672-Introduction-to-TEM//main/Homework/Homework05-CBED.ipynb)
 
part of 

<font size = "5"> **[MSE672:  Introduction to Transmission Electron Microscopy](../_MSE672_Intro_TEM.ipynb)**</font>

by Gerd Duscher, Spring 2022

Microscopy Facilities<br>
Institute of Advanced Materials & Manufacturing<br>
Materials Science & Engineering<br>
The University of Tennessee, Knoxville

Background and methods to analysis and quantification of data acquired with transmission electron microscopes

## Load relevant python packages
### Check Installed Packages

```
import sys
from pkg_resources import get_distribution, DistributionNotFound

def test_package(package_name):
    """Test if package exists and returns version or -1"""
    try:
        version = get_distribution(package_name).version
    except (DistributionNotFound, ImportError) as err:
        version = '-1'
    return version


# pyTEMlib setup ------------------
if test_package('pyTEMlib') < '0.2022.3.1':
    print('installing pyTEMlib')
    !{sys.executable} -m pip install  --upgrade pyTEMlib -q
# ------------------------------
print('done')
```

installing pyTEMlib
done

### Import numerical and plotting python packages
Import the python packages that we will use:

Beside the basic numerical (numpy) and plotting (pylab of matplotlib) libraries,

and some libraries from the book
* kinematic scattering library.
* file_tools library

```
# import matplotlib and numpy
#                       use "inline" instead of "notebook" for non-interactive plots
%pylab --no-import-all notebook
%gui qt

# additional package 
import  itertools 
import scipy.constants as const

import ipywidgets as ipyw
import sys
sys.path.insert(0, '../../pyTEMlib')
# Import libraries from pyTEMlib
import pyTEMlib
import pyTEMlib.kinematic_scattering as ks         # kinematic scattering Library
                             # atomic form factors from Kirkland's book

### And we use the image tool library of Quantifit
import pyTEMlib.file_tools as ft
import pyTEMlib
print(pyTEMlib.__version__)
```

Populating the interactive namespace from numpy and matplotlib

WARNING:hyperspy_gui_traitsui:The nbAgg matplotlib backend is not compatible with the traitsui GUI elements. For more information, read http://hyperspy.readthedocs.io/en/stable/user_guide/getting_started.html#possible-warnings-when-importing-hyperspy.
WARNING:hyperspy_gui_traitsui:The traitsui GUI elements are not available.

Symmetry functions of spglib enabled
Using kinematic_scattering library version {_version_ }  by G.Duscher
0.2022.3.1

## Load CBED Pattern
>
>Please note, that this notebook will not work in Google colab becaus of the ``open file dialog``
>
First we select the diffraction pattern

```
try:
    sidpy_dataset.h5_dataset.file.close()  #close old file if it exists before open a new one
except:
    pass

sidpy_dataset = ft.open_file()
view = sidpy_dataset.plot()
```

file type not handled yet.

### Plotting on a logarithmic scale

The dynamic range in diffraction data is even larger than in images and so for a good presentation of the data it is advantagous to go to plot the intensities in a logarythmic scale.

To present data in logarythmic scale no nexgative values (noise) can be in these data and so all negative values in the dataset will be set to zero.

The factor 1 in front of the diffraction pattern in the log numpy function in the ``imshow`` is the gamma value.
Changing that value will change the contrast.

```
diff_pattern = np.array(sidpy_dataset).T
diff_pattern[diff_pattern<0] = 0.
extent = sidpy_dataset.get_extent([0,1])
print(extent)
fig = plt.figure() 
plt.imshow(np.log(1+diff_pattern),cmap="gray", vmin=np.max(np.log(1+diff_pattern))*0.5, extent=extent);
```

[-0.2016160637140274, 825.6177809089422, 825.6177809089422, -0.2016160637140274]

## Finding the center

### Selection of  center disk

Select the center disk with the ring selector

```
from matplotlib.widgets import  EllipseSelector


center = np.array([1024,1024])

plt.figure(figsize=(8, 6))
plt.imshow(diff_pattern.T, origin = 'upper')
selector = EllipseSelector(plt.gca(), None,interactive=True , drawtype='box')  # gca get current axis (plot)

selector.to_draw.set_visible(True)
radius = 559 
center = np.array(center)

selector.extents = (center[0]-radius,center[0]+radius,center[1]-radius,center[1]+radius)
```

### Read out center and radius

```
xmin, xmax, ymin, ymax = selector.extents
x_center, y_center = selector.center
x_shift = x_center - diff_pattern.shape[0]/2
y_shift = y_center - diff_pattern.shape[1]/2
print(f'radius x-direction = {(xmax-xmin)/2:.0f} pixels')
print(f'radius y-direction = {(ymax-ymin)/2:.0f} pixels')

center = (x_center, y_center )
print(f'new center = {center} [pixels]')

out_tags ={}
out_tags['center'] = center
```

radius x-direction = 161 pixels
radius y-direction = 152 pixels
new center = (990.637047656528, 1166.1459992140794) [pixels]

## Calculate Spot Pattern

see [Plotting of Diffraction Pattern](Plotting_Diffraction_Pattern.ipynb) for details

```
#Initialize the dictionary of the input
tags_experiment = {}
### Define Crystal
atoms  = ks.structure_by_name('silicon')

### Define experimental parameters:
tags_experiment['acceleration_voltage_V'] = 200.0 *1000.0 #V
tags_experiment['new_figure'] = False
tags_experiment['plot FOV'] = 30
tags_experiment['convergence_angle_mrad'] = 0
tags_experiment['zone_hkl'] = np.array([0,0,1])  # incident neares zone axis: defines Laue Zones!!!!
tags_experiment['mistilt']  = np.array([0,0,0])  # mistilt in degrees
tags_experiment['Sg_max'] = .4 # 1/nm  maximum allowed excitation error ; This parameter is related to the thickness
tags_experiment['hkl_max'] = 15   # Highest evaluated Miller indices

atoms.info['experimental'] = tags_experiment
######################################
# Diffraction Simulation of Crystal #
######################################

ks.kinematic_scattering(atoms, verbose=False)
```

## Plotting Experimental and Simulated Spot Diffraction Patterns

There is a problem with those diffraction pattern and they did not store the scale.
So I am using an approximate one and you'll have to change that.

```
# ----- Input ---------
rotation_angle = -7 # in degrees
convergence_angle = .11  # in 1/nm
pixel_size = 10 *1e-4
# -------------------
tags_simulation = atoms.info['diffraction']

#scale_300mm
#g = gx = gy = ft.get_slope(sidpy_dataset.x.values) # does not work here

g = gx = gy = pixel_size

print(f'Scale is {g:.4f} 1/nm per pixel')
extent= np.array([-center[0]*gx, (diff_pattern.shape[0]-center[0])*gx,(diff_pattern.shape[1]-center[1])*gy, -center[1]*gy])

# rotation matrix  around z axis to coincide with spots
angle = np.radians(rotation_angle)
c = np.cos(angle)
s = np.sin(angle)
r_mat = np.array([[c,-s,0],[s,c,0],[0,0,1]])
rotation_matrix = r_mat


spots_simulation =  np.dot(tags_simulation['allowed']['g'], rotation_matrix)
spots_ZOLZ = spots_simulation[tags_simulation['allowed']['ZOLZ']]
fig = plt.figure()
#fig.suptitle(' SAED in ' + str(tags_experiment['zone_hkl']), fontsize=20) 
plt.scatter(spots_ZOLZ[:,0], spots_ZOLZ[:,1], c='red',  alpha = 0.2,   label='spots')
plt.imshow(np.log2(1+diff_pattern).T,cmap="gray", extent=(extent), vmin=np.max(np.log2(1+diff_pattern))*0.5);

for i in range(len(tags_simulation['allowed']['g'])):
    if np.linalg.norm(tags_simulation['allowed']['g'][i]) <1:
        disk = plt.Circle((spots_simulation[i,0], spots_simulation[i,1] ), convergence_angle, alpha=0.3)
        plt.gca().add_artist(disk) 
        plt.text(spots_simulation[i,0], spots_simulation[i,1],str(tags_simulation['allowed']['hkl'][i]),
                fontsize = 8, horizontalalignment = 'center', verticalalignment ='bottom')
```

Scale is 0.0010 1/nm per pixel

### What does the above figure convey?

### What is the accuracy?

## Conclusion

We need more information for the spot pattern than for the ring pattern.

The convergent beam pattern has the same kinematic diffradciton information but provides additional dynamical diffraction information.

A comparison between simulation and experiment can be very precise.

In principle, if you have the spots and the approximate center you can let an optimization routine do all the scaling for you (which we will do in the high resultion imaging section).

File: Homework/Homework05.ipynb

<font size = "5"> **Chapter 2: [Diffraction](../Diffraction/CH2_00-Diffraction.ipynb)** </font>

<hr style="height:1px;border-top:4px solid #FF8200" />

#  Homework 5

<font size = "5"> Analyzing Spot Diffraction Patterns</font>

[Download](https://raw.githubusercontent.com/gduscher/MSE672-Introduction-to-TEM//main/Homework/Homework05.ipynb)


[![OpenInColab](https://colab.research.google.com/assets/colab-badge.svg)](
    https://colab.research.google.com/github/gduscher/MSE672-Introduction-to-TEM/blob/main/Homework/Homework05.ipynb)


part of 

<font size = "5"> **[MSE672:  Introduction to Transmission Electron Microscopy](../_MSE672_Intro_TEM.ipynb)**</font>

by Gerd Duscher, Spring 2026

Microscopy Facilities<br>
Institute of Advanced Materials & Manufacturing<br>
Materials Science & Engineering<br>
The University of Tennessee, Knoxville

Background and methods to analysis and quantification of data acquired with transmission electron microscopes.
Background and methods to analysis and quantification of data acquired with transmission electron microscopes

## Load relevant python packages
### Check Installed Packages

```
import sys
from pkg_resources import get_distribution, DistributionNotFound

def test_package(package_name):
    """Test if package exists and returns version or -1"""
    try:
        version = get_distribution(package_name).version
    except (DistributionNotFound, ImportError) as err:
        version = '-1'
    return version


# pyTEMlib setup ------------------
if test_package('pyTEMlib') < '0.2025.1.0':
    print('installing pyTEMlib')
    !{sys.executable} -m pip install  --upgrade pyTEMlib -q
# ------------------------------
print('done')
```

done

### Import numerical and plotting python packages
Import the python packages that we will use:

Beside the basic numerical (numpy) and plotting (pylab of matplotlib) libraries,

and some libraries from pyTEMlib
* kinematic scattering library.
* file_tools library

```
%matplotlib  widget
import matplotlib.pyplot as plt
import numpy as np
import sys

if 'google.colab' in sys.modules:
    from google.colab import output
    output.enable_custom_widget_manager()
    from google.colab import drive

# additional package 
import pyTEMlib

__notebook_version__ = '2026.02.19'

print('pyTEM version: ', pyTEMlib.__version__)
print('notebook version: ', __notebook_version__)
```

pyTEM version:  0.2026.1.3
notebook version:  2026.02.19

## Load Spot Pattern
If you run this notebook on your own computer you should download your images from the [google drive for 2026 Lab Data](https://drive.google.com/drive/folders/17WpaHgH0RwPG2aQR0SLQvA--_RxkTd7W?usp=drive_link), if you run it on google colab you can go to the drive directory in the dialog below. 


First we select the diffraction pattern
Go to the folder of your data in the week of **Lab03** folder and select one

```
# ------Input -------------
load_your_own_data = True
# -------------------------
if 'google.colab' in sys.modules:
    drive.mount("/content/drive")
    load_your_own_data = True
if load_your_own_data:
   fileWidget = pyTEMlib.file_tools.FileWidget(sum_frames=True)
```

VBox(children=(Dropdown(description='directory:', layout=Layout(width='90%'), options=('C:\\Users\\gduscher\\O…

HBox(children=(Button(description='Select Main', layout=Layout(grid_area='header', width='auto'), style=Button…

We are making a dataset of the diffraction pattern with the correct dimensions and some additional information in the metadata.

Make sure to check the tilt angles.

Do not panic if you do not see much here, we are on a linear scale look for the logarithmic scale below.

```
diff_pattern = fileWidget.selected_dataset
# diff_pattern -= diff_pattern.min()

print(f"alpha tilt {np.degrees(diff_pattern.metadata['experiment']['stage']['tilt']['alpha']):.2f}°")  
print(f"beta tilt {np.degrees(diff_pattern.metadata['experiment']['stage']['tilt']['beta']):.2f}°")  
view = diff_pattern.plot()
```

alpha tilt 7.27°
beta tilt 4.28°

Canvas(toolbar=Toolbar(toolitems=[('Home', 'Reset original view', 'home', 'home'), ('Back', 'Back to previous …

### Plotting on a logarithmic scale

The dynamic range in diffraction data is even larger than in images and so for a good presentation of the data it is advantagous to go to plot the intensities in a logarythmic scale.

To present data in logarythmic scale no nexgative values (noise) can be in these data and so all negative values in the dataset will be set to zero.

The factor 1 in front of the diffraction pattern in the log numpy function in the ``imshow`` is the gamma value.
Changing that value will change the contrast.

```
diff_pattern.metadata
```

{'experiment': {'detector': 'BM-Ceta',
  'acceleration_voltage': 200000.0,
  'microscope': 'Titan',
  'start_date_time': 1771443630,
  'collection_angle': -1.0,
  'convergence_angle': 0.0,
  'probe_mode': 'parallel',
  'stage': {'holder': '',
   'position': {'x': -9.582779999999991e-06,
    'y': 0.00022457725200000002,
    'z': -0.00015675951000000002},
   'tilt': {'alpha': 0.12688312999999996, 'beta': 0.07463641464710236}},
  'instrument': 'Spectra4018',
  'current': 1.4357452404020089e-11,
  'pixel_time': 0.0,
  'exposure_time': 0.6615155,
  'sample': 'Si FIB',
  'sample_id': 'Si single crystal',
  'collection_angle_end': -1.0},
 'filename': 'C:\\Users\\gduscher\\Downloads\\0010 - Micro Camera Diffraction.emd'}

```
view = np.log(1+diff_pattern).plot(cmap='gray', vmin=np.max(np.log(1+diff_pattern))*0.4);
```

Canvas(toolbar=Toolbar(toolitems=[('Home', 'Reset original view', 'home', 'home'), ('Back', 'Back to previous …

## Finding the center

### Selection of  center spot

Select the center spot with the ring selector.
For the Spectra 300 we just use the maximum.

The ring selector can also be used to measure HOLZ ring diameters and convergence angles.

```
from matplotlib.widgets import  EllipseSelector

center = np.unravel_index(np.argmax(np.array(diff_pattern)),diff_pattern.shape)

plt.figure(figsize=(8, 6))
extent = diff_pattern.get_extent([0,1])

im = plt.imshow(np.log(.01+diff_pattern).T, origin = 'upper')
plt.colorbar(im)
selector = EllipseSelector(plt.gca(), None,interactive=True)  # gca get current axis (plot)
radius =  diff_pattern.shape[0]/3
center = np.array(center)

selector.extents = (center[0]-radius,center[0]+radius,center[1]-radius,center[1]+radius)
```

Canvas(toolbar=Toolbar(toolitems=[('Home', 'Reset original view', 'home', 'home'), ('Back', 'Back to previous …

### Read out center and radius

```
xmin, xmax, ymin, ymax = selector.extents
x_center, y_center = selector.center
x_shift = x_center - diff_pattern.shape[0]/2
y_shift = y_center - diff_pattern.shape[1]/2
print(f'radius x-direction = {(xmax-xmin)/2:.0f} pixels')
print(f'radius y-direction = {(ymax-ymin)/2:.0f} pixels')

center = (x_center, y_center )
print(f'new center = {center} [pixels]')

out_tags ={}
out_tags['center'] = center
```

radius x-direction = 683 pixels
radius y-direction = 683 pixels
new center = (np.float64(1025.0), np.float64(1023.9999999999999)) [pixels]

## Calculate Spot Pattern

see [Plotting of Diffraction Pattern](../Diffraction/CH2_08-Spot_Diffraction_Pattern.ipynb) for details

Make sure the experimental parameters are correct for our experiment, especially zone_axis, excitation error and acceleration voltage

```
# ------ Input --------
zone_axis = [0, 1, 1]
# ---------------------

#Initialize the dictionary of the input
tags_experiment = {}
### Define Crystal
atoms  = pyTEMlib.crystal_tools.structure_by_name('silicon')

### Define experimental parameters:
tags_experiment['acceleration_voltage_V'] = 200.0 *1000.0 #V
tags_experiment['new_figure'] = False
tags_experiment['plot FOV'] = 30
tags_experiment['convergence_angle_mrad'] = 0
tags_experiment['zone_hkl'] = np.array(zone_axis)  # incident neares zone axis: defines Laue Zones!!!!
tags_experiment['mistilt']  = np.array([0, 0, 0])  # mistilt in degrees
tags_experiment['Sg_max'] = .04 # 1/nm  maximum allowed excitation error ; This parameter is related to the thickness
tags_experiment['hkl_max'] = 15   # Highest evaluated Miller indices

atoms.info['experimental'] = tags_experiment
######################################
# Diffraction Simulation of Crystal #
######################################

diff_dict = pyTEMlib.diffraction_tools.get_bragg_reflections(atoms, tags_experiment,  verbose=False)
```

## Plotting Experimental and Simulated Spot Diffraction Patterns


Change the input so that the diffraction pattern and the simulation match.

```
# ----- Input ---------
rotation_angle = -19 # in degrees
change_in_scale = 0.0 #in percent
# -------------------
pixel_size = diff_pattern.u.slope *1.01
# -------------------
angle = np.radians(rotation_angle)
# spots_experiment = (Bragg_spots-(center[0],center[1]))*(gx,gy)
spots_simulation = diff_dict['allowed']['g'][diff_dict['allowed']['ZOLZ']]
hkl = diff_dict['allowed']['hkl'][diff_dict['allowed']['ZOLZ']]
spots_simulation[:, 1] += angle  # rotation
spots_simulation[:, 0] /= 10  # 1/Angstrom -> 1/nm
spots_simulation *= (1+change_in_scale/100)
spots_xy =  pyTEMlib.diffraction_tools.plotting_coordinates(spots_simulation, k0=diff_dict['K_0'])

fig = plt.figure()
fig.suptitle(' SAED in ' + str( tags_experiment['zone_hkl']), fontsize=20) 
im = plt.imshow(np.log(1+diff_pattern), cmap="gray", extent=extent, vmin=np.max(np.log2(1 + diff_pattern)) * 0.5)
#plt.scatter(spots_experiment[:,0], spots_experiment[:,1], c='blue',  alpha = 0.5, label='experiment')
plt.scatter(spots_xy[:,0], spots_xy[:,1], c='red',  alpha = 0.2,   label='simulation')
plt.scatter(0,0,c='orange')
for i in range(16):
    if np.linalg.norm(tags_simulation['allowed']['g'][i, 0]) < 8:
        plt.text(spots_xy[i,0], spots_xy[i,1],str(hkl[i]),
                fontsize = 8, horizontalalignment = 'center', verticalalignment ='bottom')
plt.legend();
plt.colorbar(im);
```

Canvas(toolbar=Toolbar(toolitems=[('Home', 'Reset original view', 'home', 'home'), ('Back', 'Back to previous …

### Questions to be answered

* What does the above figure convey?
* What is the accuracy?
* What i the symmtre

## Conclusion

We need more information for the spot pattern than for the ring pattern.

The convergent beam pattern has the same kinematic diffraciton information but provides additional dynamical diffraction information.

A comparison between simulation and experiment can be very precise.

In principle, if you have the spots and the approximate center you can let an optimization routine do all the scaling for you (which we will do in the high resultion imaging section).

```

```

File: Homework/Homework06-TwoBeam.ipynb

<font size = "5"> **Chapter 2: [Diffraction](CH2_00-Diffraction.ipynb)** </font>

<hr style="height:1px;border-top:4px solid #FF8200" />

# HW6:  Analyzing CBED Pattern in Two Beam Condition

[Download](https://raw.githubusercontent.com/gduscher/MSE672-Introduction-to-TEM//main/Homework/Homework06-TwoBeam.ipynb)
 
part of 

<font size = "5"> **[MSE672:  Introduction to Transmission Electron Microscopy](../_MSE672_Intro_TEM.ipynb)**</font>

by Gerd Duscher, Spring 2023

Microscopy Facilities<br>
Institute of Advanced Materials & Manufacturing<br>
Materials Science & Engineering<br>
The University of Tennessee, Knoxville

Background and methods to analysis and quantification of data acquired with transmission electron microscopes

## Load relevant python packages
### Check Installed Packages

```
import sys
from pkg_resources import get_distribution, DistributionNotFound

def test_package(package_name):
    """Test if package exists and returns version or -1"""
    try:
        version = get_distribution(package_name).version
    except (DistributionNotFound, ImportError) as err:
        version = '-1'
    return version


# pyTEMlib setup ------------------
if test_package('pyTEMlib') < '0.2023.2.0':
    print('installing pyTEMlib')
    !{sys.executable} -m pip install  --upgrade pyTEMlib -q
# ------------------------------
print('done')
```

done

### Import numerical and plotting python packages
Import the python packages that we will use:

Beside the basic numerical (numpy) and plotting (pylab of matplotlib) libraries,

and some libraries from the book
* kinematic scattering library.
* file_tools library

```
# import matplotlib and numpy
#                       use "inline" instead of "notebook" for non-interactive plots
%matplotlib notebook
import matplotlib.pylab as plt
import numpy as np
%gui qt

# additional package 
import  itertools 
import scipy.constants as const

import ipywidgets as ipyw

# Import libraries from pyTEMlib
import pyTEMlib
import pyTEMlib.kinematic_scattering as ks         # Kinematic sCattering Library
                             # Atomic form factors from Kirklands book

### And we use the image tool library of Quantifit
import pyTEMlib.file_tools as ft
import pyTEMlib
print(pyTEMlib.__version__)
```

Symmetry functions of spglib enabled
Using kinematic_scattering library version {_version_ }  by G.Duscher
0.2023.2.0

## Load CBED Pattern
>
>Please note, that this notebook will not work in Google colab becaus of the ``open file dialog``
>
First we select the diffraction pattern

```
datasets = ft.open_file()
sidpy_dataset = datasets['Channel_000']
view = sidpy_dataset.plot()
```

### Determine Angle of Line Profile

Select with a line the angle of the profile you want

```
fig = plt.figure()

plt.imshow(sidpy_dataset.T)
plt.title(sidpy_dataset.title)
ax = plt.gca()
start_x = 0

fixed_line = False
line = plt.plot([0, 100],[0,200], color = 'orange')


def on_click(event):
   
    if event.inaxes:
        (start_x, end_x), (start_y, end_y) = line[0].get_data()
        start_x = end_x
        start_y = end_y
        end_x = event.xdata
        end_y = event.ydata

        line[0].set_data([start_x, end_x],[start_y, end_y])

        plt.draw()
# mouse_reference = plt.connect('motion_notify_event', on_move)
fig.canvas.mpl_connect('button_press_event', on_click)
```

```
The angle of the profile will be determined here
```

```
line_coordinates = np.array(line[0].get_data()).T
vector = line_coordinates[0]-line_coordinates[1]
angle = np.degrees(np.arctan2(vector[1], vector[0]))%180
print(f' The line is {np.linalg.norm(vector):.2f}pixels long')
print(f' The angle is {np.degrees(np.arctan2(vector[1], vector[0]))%180:.2f} degrees')
```

 The line is 314.72pixels long
 The angle is 116.11 degrees

## Plot totated CBED pattern and select area for profile

```
from scipy import misc, ndimage

rotated_cbed = ndimage.rotate(sidpy_dataset.T, angle)

import matplotlib.pyplot as plt
from matplotlib.widgets import  RectangleSelector
plt.figure()
plt.imshow(rotated_cbed)
plt.show()
selector = RectangleSelector(plt.gca(), None,interactive=True , drawtype='box')  # gca get current axis (plot)

selector.to_draw.set_visible(True)
```

Show selection

```
xmin, xmax, ymin, ymax = selector.extents
selection = rotated_cbed[int(ymin):int(ymax), int(xmin):int(xmax)]
plt.figure()
plt.imshow(selection)
```

## Plot Profile and select to measure distances

```
plt.figure()
plt.plot(selection.sum(axis=0))
selector_profile = RectangleSelector(plt.gca(), None,interactive=True , drawtype='box')  # gca get current axis (plot)
```

Run code cell below to determine distance of selection in profile

```
xmin, xmax, ymin, ymax = selector_profile.extents
print('distance is' , xmax-xmin , ' pixels' )
```

distance is 135.75907258064518  pixels

## Homework

> STEP 1: MEASURE THE BRAGG ANGLE
1. Measure the distance of the double Bragg angle in pixel and put this value in a Excel spreadsheet.
2. Enter all the necessary constants: $\lambda$ and the lattice plane distance d
3. Measure the distance of each bright line from the center line and put it in a table in that Excel spread sheet. Use $\theta_i$ and $n$ as column heads.

> STEP 2: CALCULATE THE EXCITATION ERROR

Calculate the excitation error $s_i$ for all minima in the diffracted disk with ¸ $\lambda =$ 2.5 pm and d for the [200] lattice planes according to the following formula:

$$ s_i = \frac{\Delta \theta_i}{2\theta_B \cdot d^2} \cdot \lambda
$$

Do it in a table format.

> STEP 3: DETERMINE THICKNESS AND EXCTINCTION DISTANCE FROM A PLOT

Note that the line must have a negative slope (you will need to increase starting values of $n$ till slope is negative)

## Note
>
> The extinction distance is a unique materials parameter
>

```

```
