Repository: gduscher/MSE672-Introduction-to-TEM

# MSE672: Introduction to TEM
MSE672: Course of the MSE Department at The University of Tennessee in the Spring Semester 2021

by Gerd Duscher,

File: Homework/Homework06.ipynb

<font size = "5"> **Chapter 2: [Diffraction](../Diffraction/CH2_00-Diffraction.ipynb)** </font>

<hr style="height:1px;border-top:4px solid #FF8200" />

# HW6:  Analyzing CBED Pattern

[Download](https://raw.githubusercontent.com/gduscher/MSE672-Introduction-to-TEM//main/Homework/Homework05-CBED.ipynb)
 
part of 

<font size = "5"> **[MSE672:  Introduction to Transmission Electron Microscopy](../_MSE672_Intro_TEM.ipynb)**</font>

by Gerd Duscher, Spring 2025

Microscopy Facilities<br>
Institute of Advanced Materials & Manufacturing<br>
Materials Science & Engineering<br>
The University of Tennessee, Knoxville

Background and methods to analysis and quantification of data acquired with transmission electron microscopes

## Load relevant python packages
### Check Installed Packages

```
import sys
from pkg_resources import get_distribution, DistributionNotFound

def test_package(package_name):
    """Test if package exists and returns version or -1"""
    try:
        version = get_distribution(package_name).version
    except (DistributionNotFound, ImportError) as err:
        version = '-1'
    return version


# pyTEMlib setup ------------------
if test_package('pyTEMlib') < '0.2025.1.0':
    print('installing pyTEMlib')
    !{sys.executable} -m pip install  --upgrade pyTEMlib -q
# ------------------------------
print('done')
```

C:\Users\gduscher\AppData\Local\Temp\ipykernel_12584\2305901029.py:2: DeprecationWarning: pkg_resources is deprecated as an API. See https://setuptools.pypa.io/en/latest/pkg_resources.html
  from pkg_resources import get_distribution, DistributionNotFound

installing pyTEMlib
done

### Import numerical and plotting python packages
Import the python packages that we will use:

Beside the basic numerical (numpy) and plotting (pylab of matplotlib) libraries,

and some libraries from the book
* kinematic scattering library.
* file_tools library

```
%matplotlib  widget
import matplotlib.pyplot as plt
import numpy as np
import sys

if 'google.colab' in sys.modules:
    from google.colab import output
    output.enable_custom_widget_manager()
    from google.colab import drive

# additional package 
import os
import  itertools 
import scipy.constants as const

import ipywidgets as ipyw

import sidpy
import pyTEMlib
import pyTEMlib.kinematic_scattering as ks         # kinematic scattering Library
                             # atomic form factors from Kirkland's book
import pyTEMlib.file_tools 

__notebook_version__ = '2025.02.10'

print('pyTEM version: ', pyTEMlib.__version__)
print('notebook version: ', __notebook_version__)
```

You don't have igor2 installed.     If you wish to open igor files, you will need to install it     (pip install igor2) before attempting.
You don't have gwyfile installed.     If you wish to open .gwy files, you will need to      install it (pip install gwyfile) before attempting.
Symmetry functions of spglib enabled
Using kinematic_scattering library version {_version_ }  by G.Duscher
pyTEM version:  0.2024.09.0
notebook version:  2025.02.10

## Load CBED Pattern
>
>Please note, that this notebook will not work in Google colab becaus of the ``open file dialog``
>
First we select the diffraction pattern

```
# ------Input -------------
load_your_own_data = True
# -------------------------
if 'google.colab' in sys.modules:
    drive.mount("/content/drive")
    load_your_own_data = True
if load_your_own_data:
   fileWidget = pyTEMlib.file_tools.FileWidget(sum_frames=True)
```

VBox(children=(Dropdown(description='directory:', layout=Layout(width='90%'), options=('C:\\Users\\gduscher\\D…

### Plotting on a logarithmic scale

The dynamic range in diffraction data is even larger than in images and so for a good presentation of the data it is advantagous to go to plot the intensities in a logarythmic scale.

To present data in logarythmic scale no nexgative values (noise) can be in these data and so all negative values in the dataset will be set to zero.

The factor 1 in front of the diffraction pattern in the log numpy function in the ``imshow`` is the gamma value.
Changing that value will change the contrast.

```
diff_pattern = fileWidget.selected_dataset
diff_pattern -= diff_pattern.min()

diff_pattern[diff_pattern<0] = 0.
extent = diff_pattern.get_extent([0,1])
print(extent)
fig = plt.figure() 
plt.imshow(np.log(1+diff_pattern),cmap="gray", vmin=np.max(np.log(1+diff_pattern))*0.5, extent=extent);
```

[-20.10517047745337, 20.065940876521747, 20.065940876521747, -20.10517047745337]

Canvas(toolbar=Toolbar(toolitems=[('Home', 'Reset original view', 'home', 'home'), ('Back', 'Back to previous …

## Finding the center

### Selection of  center disk

Select the center disk with the ring selector

```
from matplotlib.widgets import  EllipseSelector

center = np.array([diff_pattern.shape[0]/2, diff_pattern.shape[1]/2])

plt.figure(figsize=(8, 6))
plt.imshow(diff_pattern.T, origin = 'upper')
selector = EllipseSelector(plt.gca(), None,interactive=True)  # gca get current axis (plot)
radius = diff_pattern.shape[0]/4
center = np.array(center)

selector.extents = (center[0]-radius,center[0]+radius,center[1]-radius,center[1]+radius)
```

Canvas(toolbar=Toolbar(toolitems=[('Home', 'Reset original view', 'home', 'home'), ('Back', 'Back to previous …

### Read out center and radius

```
xmin, xmax, ymin, ymax = selector.extents
x_center, y_center = selector.center
x_shift = x_center - diff_pattern.shape[0]/2
y_shift = y_center - diff_pattern.shape[1]/2
print(f'radius x-direction = {(xmax-xmin)/2:.0f} pixels')
print(f'radius y-direction = {(ymax-ymin)/2:.0f} pixels')

center = (x_center, y_center )
print(f'new center = {center} [pixels]')

out_tags ={}
out_tags['center'] = center
```

radius x-direction = 65 pixels
radius y-direction = 64 pixels
new center = (512.1138287638287, 510.44420029375374) [pixels]

## Calculate Spot Pattern

see [Plotting of Diffraction Pattern](../Diffraction/CH2_08-Spot_Diffraction_Pattern.ipynb) for details

 * For your diffraction pattern you need to change the appropriate zone_axis

```
# ------ Input --------
zone_axis = [0, 0, 1]
# ---------------------

#Initialize the dictionary of the input
tags_experiment = {}
### Define Crystal
atoms  = ks.structure_by_name('silicon')

### Define experimental parameters:
tags_experiment['acceleration_voltage_V'] = 200.0 *1000.0 #V
tags_experiment['new_figure'] = False
tags_experiment['plot FOV'] = 30
tags_experiment['convergence_angle_mrad'] = 0
tags_experiment['zone_hkl'] = np.array(zone_axis)  # incident neares zone axis: defines Laue Zones!!!!
tags_experiment['mistilt']  = np.array([0,0,0])  # mistilt in degrees
tags_experiment['Sg_max'] = .4 # 1/nm  maximum allowed excitation error ; This parameter is related to the thickness
tags_experiment['hkl_max'] = 15   # Highest evaluated Miller indices

atoms.info['experimental'] = tags_experiment
######################################
# Diffraction Simulation of Crystal #
######################################

ks.kinematic_scattering(atoms, verbose=False)
```

## Plotting Experimental and Simulated Spot Diffraction Patterns

There is a problem with those diffraction pattern and they did not store the scale.
So I am using an approximate one and you'll have to change that.

Please adjust the roation angle, convergence angle and pixel_size to match your diffraction pattern.

```
# ----- Input ---------
rotation_angle = 25 # in degrees
convergence_angle = .13  # in 1/nm
pixel_size = 10 *1e-4 *2
# -------------------
tags_simulation = atoms.info['diffraction']

#scale_300mm
#g = gx = gy = ft.get_slope(sidpy_dataset.x.values) # does not work here

g = gx = gy = pixel_size

print(f'Scale is {g:.4f} 1/nm per pixel')
extent= np.array([-center[0]*gx, (diff_pattern.shape[0]-center[0])*gx,(diff_pattern.shape[1]-center[1])*gy, -center[1]*gy])

# rotation matrix  around z axis to coincide with spots
angle = np.radians(rotation_angle)
c = np.cos(angle)
s = np.sin(angle)
r_mat = np.array([[c,-s,0],[s,c,0],[0,0,1]])
rotation_matrix = r_mat


spots_simulation =  np.dot(tags_simulation['allowed']['g'], rotation_matrix)
spots_ZOLZ = spots_simulation[tags_simulation['allowed']['ZOLZ']]
fig = plt.figure()
fig.suptitle(' CBED in ' + str(tags_experiment['zone_hkl']), fontsize=20) 
# plt.scatter(spots_ZOLZ[:,0], spots_ZOLZ[:,1], c='red',  alpha = 0.2,   label='spots')
plt.imshow(np.log2(1+diff_pattern).T,cmap="gray", extent=(extent), vmin=np.max(np.log2(1+diff_pattern))*0.5);

for i in range(len(tags_simulation['allowed']['g'])):
    if np.linalg.norm(tags_simulation['allowed']['g'][i]) <1:
        disk = plt.Circle((spots_simulation[i,0], spots_simulation[i,1] ), convergence_angle, alpha=0.3)
        plt.gca().add_artist(disk) 
        plt.text(spots_simulation[i,0], spots_simulation[i,1],str(tags_simulation['allowed']['hkl'][i]),
                fontsize = 8, horizontalalignment = 'center', verticalalignment ='bottom')
```

Scale is 0.0020 1/nm per pixel

Canvas(toolbar=Toolbar(toolitems=[('Home', 'Reset original view', 'home', 'home'), ('Back', 'Back to previous …

### What does the above figure convey?

### What is the accuracy?

## Conclusion

We need more information for the spot pattern than for the ring pattern.

The convergent beam pattern has the same kinematic diffraciton information but provides additional dynamical diffraction information.

A comparison between simulation and experiment can be very precise.

In principle, if you have the spots and the approximate center you can let an optimization routine do all the scaling for you (which we will do in the high resultion imaging section).

```

```

File: Homework/Homework07-Dynamic_CBED.ipynb

<font size = "5"> **Chapter 2: [Diffraction](../Diffraction/CH2_00-Diffraction.ipynb)** </font>

<hr style="height:1px;border-top:4px solid #FF8200" />

# HW7:  Simulating CBED Pattern

[Download](https://raw.githubusercontent.com/gduscher/MSE672-Introduction-to-TEM//main/Homework/Homework07-Dynamic_CBED.ipynb)
 
[![Open In Colab](https://colab.research.google.com/assets/colab-badge.svg)](
    https://colab.research.google.com/github/gduscher/MSE672-Introduction-to-TEM/blob/main/Homework/Homework07-Dynamic_CBED.ipynb)



part of 

<font size = "5"> **[MSE672:  Introduction to Transmission Electron Microscopy](../_MSE672_Intro_TEM.ipynb)**</font>

by Gerd Duscher, Spring 2022

Microscopy Facilities<br>
Institute of Advanced Materials & Manufacturing<br>
Materials Science & Engineering<br>
The University of Tennessee, Knoxville

Background and methods to analysis and quantification of data acquired with transmission electron microscopes

## Homework Assignment

Simulate the silicon [001] CBED diffraction pattern from Lab 4 (use the one with the higher camera length.

That homework has to be done on Google colab.

Press the **Open In Colab** button above.

>
>Please note that you will have to activate the ``GPU`` under the Menu ``Runtime`` select ``Change runtime type`` 
>

Questions:

1. Set the convergence angle to the value you derived at in Homework 5 (please note, here it has to be in mrad not 1/nm))
2. What thickness did you arrive at?
3. How can you change the intensity in the middle of the zero disk?
4. How is that related with the intensity in the center of the [220] disks?

## Load relevant python packages
### Check Installed Packages

```
import sys
from pkg_resources import get_distribution, DistributionNotFound

def test_package(package_name):
    """Test if package exists and returns version or -1"""
    try:
        version = get_distribution(package_name).version
    except (DistributionNotFound, ImportError) as err:
        version = '-1'
    return version

# Colab setup ------------------
if 'google.colab' in sys.modules:
    !pip install ase
    !pip install abtem -q
# pyTEMlib setup ------------------
else:
    if test_package('abtem') < '1.0.0b17':
        print('installing abtem')
        !{sys.executable} -m pip install  --upgrade abtem -q
# ------------------------------
print('done')
```

done

### Import numerical and plotting python packages
This notebook: only requires:
* matplotlib: for plotting
* numpy for numerical arrays
* ase: for the structure
* abtem: for the multislice calculation

```
import sys
if 'google.colab' in sys.modules:
    %pylab --no-import-all inline
else:
    %pylab --no-import-all notebook

# import atomic simulation environment
import ase
import ase.build
import ase.visualize

# import abitio-tem library
import abtem
```

Populating the interactive namespace from numpy and matplotlib

## Let's Make a Structure
>
> Here we make Si in the [001] direction 
>

Change the input here

```
# ------------ Input ----------
thickness = 220. #  in nm
number_of_layers = 4  # per unit cell
#------------------------------

atoms = ase.build.bulk('Si', 'diamond', cubic=True)
lattice_parameter = atoms.cell[2,2]
layers = int(thickness / lattice_parameter *10)
atoms *= (32, 32, layers)

atoms.center()
```

### Make the potential

We are using the frozen phonon approximation to make a varied potential.

Sigma is the averge deviation of positions from the symmetric sites (in Angstrom). Please do not change that value.

Please note that I am using 1024 by 1024 pixels (set by the gpts variable)

```
sigma = 0.1256
frozen_phonons = abtem.FrozenPhonons(atoms, 12, {'Si': sigma}, seed=13, directions='xyz')

einstein_potential = abtem.Potential(frozen_phonons, gpts=1024, 
                                     slice_thickness=lattice_parameter/number_of_layers, 
                                     projection='infinite', parametrization='kirkland', 
                                     precalculate=False)
```

##  Definition of electron probe

```
# -------- Input --------
convergence_angle = 5  # in mrad
device = 'gpu'
# -----------------------

probe = abtem.Probe(energy=200e3, semiangle_cutoff=convergence_angle,  device=device)
probe.grid.match(einstein_potential)
```

## Definition of detector

We use a CCD camera equivalent with lots of pixels

```
detector = abtem.PixelatedDetector(max_angle='limit')
```

## Multislice calculation
If you get an error, then you have to either set the ``device`` variable in the code cell before last to ``'cpu'`` or you set the runtime of google colab to 'gpu' (under Menu point: Runtime - Change runtime type)

```
measurement = probe.build().multislice(einstein_potential, pbar=True, detector=detector)
```

## Output

```
measurement.show(power=0.4)
```

## Repeat 

Repeat with different thickness till you get the right pattern in the zero disk of the CBED pattern of homework 5 (return to the structure code cell)

## Save the calculation

We save the numpy array, you can download this file in google colab from the file menu on the left.

```
with open('Si011-slice0_1.npy', 'wb') as f:
    np.save(f, measurement.array[0])
```

```

```

File: Homework/Homework07.ipynb

<font size = "5"> **Chapter 2: [Diffraction](../Diffraction/CH2_00-Diffraction.ipynb)** </font>

<hr style="height:1px;border-top:4px solid #FF8200" />

# HW6:  Analyzing CBED Pattern in Two Beam Condition

[Download](https://raw.githubusercontent.com/gduscher/MSE672-Introduction-to-TEM//main/Homework/Homework07.ipynb)


[![OpenInColab](https://colab.research.google.com/assets/colab-badge.svg)](
    https://colab.research.google.com/github/gduscher/MSE672-Introduction-to-TEM/blob/main/Homework/Homework07.ipynb)


 
part of 

<font size = "5"> **[MSE672:  Introduction to Transmission Electron Microscopy](../_MSE672_Intro_TEM.ipynb)**</font>

by Gerd Duscher, Spring 2026

Microscopy Facilities<br>
Institute of Advanced Materials & Manufacturing<br>
Materials Science & Engineering<br>
The University of Tennessee, Knoxville

Background and methods to analysis and quantification of data acquired with transmission electron microscopes

## Load relevant python packages
### Check Installed Packages

```
import sys
from pkg_resources import get_distribution, DistributionNotFound

def test_package(package_name):
    """Test if package exists and returns version or -1"""
    try:
        version = get_distribution(package_name).version
    except (DistributionNotFound, ImportError) as err:
        version = '-1'
    return version


# pyTEMlib setup ------------------
if test_package('pyTEMlib') < '0.2026.1.0':
    print('installing pyTEMlib')
    !{sys.executable} -m pip install  --upgrade pyTEMlib -q
# ------------------------------
print('done')
```

C:\Users\gduscher\AppData\Local\Temp\ipykernel_12584\2305901029.py:2: DeprecationWarning: pkg_resources is deprecated as an API. See https://setuptools.pypa.io/en/latest/pkg_resources.html
  from pkg_resources import get_distribution, DistributionNotFound

installing pyTEMlib
done

### Import numerical and plotting python packages
Import the python packages that we will use:

Beside the basic numerical (numpy) and plotting (pylab of matplotlib) libraries,

and some libraries from the book
* kinematic scattering library.
* file_tools library

```
%matplotlib  widget
import sys

import matplotlib.pyplot as plt
import matplotlib
import numpy as np
import scipy


if 'google.colab' in sys.modules:
    from google.colab import output
    output.enable_custom_widget_manager()
    from google.colab import drive

import pyTEMlib

__notebook_version__ = '2026.03.05'

print('pyTEM version: ', pyTEMlib.__version__)
print('notebook version: ', __notebook_version__)
```

pyTEM version:  0.2026.1.3
notebook version:  2026.03.05

## Load CBED Pattern from Lab 5

First we select the diffraction pattern

```
# ------Input -------------
load_your_own_data = True
# -------------------------
if 'google.colab' in sys.modules:
    drive.mount("/content/drive")
    load_your_own_data = True
if load_your_own_data:
   fileWidget = pyTEMlib.file_tools.FileWidget(sum_frames=True)
```

VBox(children=(Dropdown(description='directory:', layout=Layout(width='90%'), options=('C:\\Users\\gduscher\\O…

HBox(children=(Button(description='Select Main', layout=Layout(grid_area='header', width='auto'), style=Button…

### Plotting on a logarithmic scale

The dynamic range in diffraction data is even larger than in images and so for a good presentation of the data it is advantagous to go to plot the intensities in a logarythmic scale.

To present data in logarythmic scale no nexgative values (noise) can be in these data and so all negative values in the dataset will be set to zero.

The factor 1 in front of the diffraction pattern in the log numpy function in the ``imshow`` is the gamma value.
Changing that value will change the contrast.

```
diff_pattern = fileWidget.selected_dataset
diff_pattern -= diff_pattern.min()

diff_pattern[diff_pattern<0] = 0.
extent = diff_pattern.get_extent([0,1])
print(extent)
fig = plt.figure() 
plt.imshow(np.log(1+diff_pattern).T,cmap="gray", extent=extent);
plt.colorbar();
```

[np.float64(-0.003673379775136709), np.float64(15.042490179184824), np.float64(15.042490179184824), np.float64(-0.003673379775136709)]

Canvas(toolbar=Toolbar(toolitems=[('Home', 'Reset original view', 'home', 'home'), ('Back', 'Back to previous …

## Getting Bragg angle

### Selection of Bragg angle

Select the Bragg angle with the line, make sure that the selection is perpendicular to the profile you want.

It is a good idea to fist zoom in to the relevant part of the diffraction pattern.

```
fig = plt.figure()

plt.imshow(diff_pattern.T)
plt.title(diff_pattern.title)
ax = plt.gca()
start_x = 0

fixed_line = False
line = plt.plot([0, 100],[0,200], color = 'orange')


def on_click(event):
   
    if event.inaxes:
        (start_x, end_x), (start_y, end_y) = line[0].get_data()
        start_x = end_x
        start_y = end_y
        end_x = event.xdata
        end_y = event.ydata

        line[0].set_data([start_x, end_x],[start_y, end_y])

        plt.draw()
# mouse_reference = plt.connect('motion_notify_event', on_move)
fig.canvas.mpl_connect('button_press_event', on_click)
```

15

Canvas(toolbar=Toolbar(toolitems=[('Home', 'Reset original view', 'home', 'home'), ('Back', 'Back to previous …

### The angle of the profile and Bragg angle will be determined here

```
line_coordinates = np.array(line[0].get_data()).T
vector = line_coordinates[0]-line_coordinates[1]
length = np.linalg.norm(vector)
angle = np.degrees(np.arctan2(vector[1], vector[0]))%180
print(f' The line is {np.linalg.norm(vector):.2f}pixels = {length*diff_pattern.u.slope:.2f} 1/nm long')
print(f' The angle is {np.degrees(np.arctan2(vector[1], vector[0]))%180:.2f} degrees')
```

 The line is 454.45pixels = 3.34 1/nm long
 The angle is 97.29 degrees

## Plot totated CBED pattern and select area for profile

```

rotated_cbed = scipy.ndimage.rotate(diff_pattern.T, angle)
plt.figure()
plt.imshow(rotated_cbed)
plt.show()
selector = matplotlib.widgets.RectangleSelector(plt.gca(), None,interactive=True )  # gca get current axis (plot)

#selector.to_draw.set_visible(True)
```

C:\Users\gduscher\AppData\Local\Temp\ipykernel_34888\909185590.py:1: DeprecationWarning: scipy.misc is deprecated and will be removed in 2.0.0
  from scipy import misc, ndimage

Canvas(toolbar=Toolbar(toolitems=[('Home', 'Reset original view', 'home', 'home'), ('Back', 'Back to previous …

### Show selection

```
xmin, xmax, ymin, ymax = selector.extents
selection = rotated_cbed[int(ymin):int(ymax), int(xmin):int(xmax)]
plt.figure()
plt.imshow(selection)
```

Canvas(toolbar=Toolbar(toolitems=[('Home', 'Reset original view', 'home', 'home'), ('Back', 'Back to previous …

### Plot Profile and select to measure distances

You should determine the distance between two equivalent minima (left and right of line with zero excitation error)

```
plt.figure()
plt.plot(selection.sum(axis=0))
selector_profile = RectangleSelector(plt.gca(), None,interactive=True)
```

Canvas(toolbar=Toolbar(toolitems=[('Home', 'Reset original view', 'home', 'home'), ('Back', 'Back to previous …


### Run code cell below to determine distance of selection in profile

Note: you'll have to do this a few times to determine the oscillations

```
xmin, xmax, ymin, ymax = selector_profile.extents
print(f'distance is {xmax-xmin} pixels = {(xmax-xmin)*diff_pattern.u.slope:.3f} {diff_pattern.u.units}')
```

distance is 133.4193548387097 pixels = 0.980 1/nm

## Homework

> STEP 1: MEASURE THE BRAGG ANGLE
1. Measure the distance of the double Bragg angle in pixel and put this value in a Excel spreadsheet.
2. Enter all the necessary constants: $\lambda$ and the lattice plane distance d
3. Measure the distance of each bright line from the center line and put it in a table in that Excel spread sheet. Use $\theta_i$ and $n$ as column heads.

> STEP 2: CALCULATE THE EXCITATION ERROR

Calculate the excitation error $s_i$ for all minima in the diffracted disk with ¸ $\lambda =$ 2.5 pm and d for the [200] lattice planes according to the following formula:

$$ s_i = \frac{\Delta \theta_i}{2\theta_B \cdot d^2} \cdot \lambda
$$

Do it in a table format ( the running number is one column).

> STEP 3: DETERMINE THICKNESS AND EXCTINCTION DISTANCE FROM A PLOT

Plot (s$_i$/$n_k$ )$^2$ versus (1/$n_k$)$^2$.


Note that the line must have a negative slope (you will need to increase starting values of $n_k$ till slope is negative)

Then:
*the slope of the line is $-1/\xi_g^2$
*the extrapolated value for $1/n_k^2$=0 is $1/t^2$

## Note

>The extinction distance is a unique materials parameter

## Conclusion

* Two-beam condition (necessary for conventional TEM) is easily reached with the help of Kikuchi lines.

* We can determine the thickness very accurately, a necessary value for many image and diffraction analysis methods.

```

```

File: Homework/Homework08.ipynb

<font size = "5"> **Chapter 2: [Diffraction](../Diffraction/CH2_00-Diffraction.ipynb)** </font>

<hr style="height:1px;border-top:4px solid #FF8200" />

# HW7:  Simulating CBED Pattern

[Download](https://raw.githubusercontent.com/gduscher/MSE672-Introduction-to-TEM//main/Homework/Homework08.ipynb)
 
[![Open In Colab](https://colab.research.google.com/assets/colab-badge.svg)](
    https://colab.research.google.com/github/gduscher/MSE672-Introduction-to-TEM/blob/main/Homework/Homework08.ipynb)



part of 

<font size = "5"> **[MSE672:  Introduction to Transmission Electron Microscopy](../_MSE672_Intro_TEM.ipynb)**</font>

by Gerd Duscher, Spring 2026

Microscopy Facilities<br>
Institute of Advanced Materials & Manufacturing<br>
Materials Science & Engineering<br>
The University of Tennessee, Knoxville

Background and methods to analysis and quantification of data acquired with transmission electron microscopes

```

```

## Homework Assignment

Simulate a silicon [011] CBED diffraction pattern from Lab 5 (use the one with the higher camera length.

>
>Please note that you will have to activate the ``GPU`` in ``Colab`` under the Menu ``Runtime`` select ``Change runtime type`` 
>

Questions:

1. Set the convergence angle to the value you derived at in Homework 5 (please note, here it has to be in mrad not 1/nm))
2. What thickness did you arrive at?
3. How can you change the intensity in the middle of the zero disk?
4. How is that related with the intensity in the center of the [220] disks?

## Load relevant python packages
### Check Installed Packages

```
import sys
import importlib.metadata
def test_package(package_name):
    """Test if package exists and returns version or -1"""
    try:
        version = importlib.metadata.version(package_name)
    except importlib.metadata.PackageNotFoundError:
        version = '-1'
    return version

# pyTEMlib setup ------------------
if test_package('pyTEMlib') < '0.2026.1.3':
    print('installing pyTEMlib')
    !{sys.executable} -m pip install  --upgrade pyTEMlib -q
if test_package('abtem') < '1.0.0b17':
        print('installing abtem')
!{sys.executable} -m pip install  --upgrade abtem -q
# ------------------------------

print('done')
```

done

### Import numerical and plotting python packages
This notebook: only requires:
* matplotlib: for plotting
* numpy for numerical arrays
* ase: for the structure
* abtem: for the multislice calculation

```
%matplotlib widget
import matplotlib.pylab as plt
import numpy as np
# import atomic simulation environment
import ase
import ase.build
import ase.visualize

# import ab-initio-tem library
import abtem
```

If you have a GPU set the device below to GPU

```
abtem.config.set({"device": "cpu", "fft": "fftw"})
```

## Let's Make a Structure
>
> Here we make Si in the [001] direction 
>

Change the input here

```
# ------------ Input ----------
thickness = 220. #  in nm
number_of_layers = 2  # per unit cell
#------------------------------

atoms = ase.build.bulk('Si', 'diamond', cubic=True)
lattice_parameter = atoms.cell[2,2]


layers = int(thickness / lattice_parameter *10)
atoms *= (8, 8, layers)

atoms.center()
abtem.show_atoms(atoms);
```

Canvas(toolbar=Toolbar(toolitems=[('Home', 'Reset original view', 'home', 'home'), ('Back', 'Back to previous …

```
# ------------ Input ----------
thickness = 300. #  in nm
number_of_layers = 2  # per unit cell
zone_axis = [1, 1, 0]
#------------------------------


atoms = ase.build.bulk('Si', 'diamond', cubic=True)
silicon_110 = ase.build.surface(atoms, zone_axis, 1, vacuum=None, tol=1e-10, periodic=True)
lattice_parameter = silicon_110.cell[2,2]
layers = int(thickness / lattice_parameter *10)
silicon_110 *= (6, 8, layers)
silicon_110.center()
abtem.show_atoms(silicon_110)
silicon_110
```

Atoms(symbols='Si299904', pbc=True, cell=[46.075077862115435, 43.44, 2998.719650859346], tags=...)

Canvas(toolbar=Toolbar(toolitems=[('Home', 'Reset original view', 'home', 'home'), ('Back', 'Back to previous …

### Make the potential

We are using the frozen phonon approximation to make a varied potential.

Sigma is the averge deviation of positions from the symmetric sites (in Angstrom). Please do not change that value.

Please note that I am using 1024 by 1024 pixels (set by the gpts variable)

```
frozen_phonons = abtem.FrozenPhonons(silicon_110, 8, {"Si": 0.078})
```

```
potential = abtem.Potential(
    frozen_phonons,
    sampling=0.1,
    projection="infinite",
    slice_thickness=lattice_parameter/number_of_layers,
    exit_planes=int(silicon_110.cell[2,2]/10),
)
potential.shape
```

(8, 1562, 461, 435)

This takes a while, you can skip it!

```
visualization = potential[:5].show(
    project=False,
    figsize=(14, 5),
    common_color_scale=True,
    cbar=True,
);
lattice_parameter
```

##  Definition of electron probe

```
# -------- Input --------
convergence_angle = 3.5  # in mrad
acceleration_voltage = 200 * 1000.
device = 'cpu'
# -----------------------

probe = abtem.Probe(energy=acceleration_voltage, semiangle_cutoff=convergence_angle,  device=device)
probe.grid.match(potential)
```

```
probe.profiles().show();
```

tasks:   0%|          | 0/2 [00:00<?, ?it/s]

Canvas(header_visible=False, toolbar=Toolbar(toolitems=[('Home', 'Reset original view', 'home', 'home'), ('Bac…

## Multislice calculation

```
measurement = probe.multislice(potential).diffraction_patterns(max_angle=30)

measurement = measurement.mean(0)
measurement.compute()
```

tasks:   0%|          | 0/34 [00:00<?, ?it/s]

## Output

```
visualization = measurement.interpolate(0.004)[[1, -4, -3, -2, -1]].show(
    explode=True,
    figsize=(16, 5))
measurement
```

Canvas(header_visible=False, toolbar=Toolbar(toolitems=[('Home', 'Reset original view', 'home', 'home'), ('Bac…

```
plt.figure()
plt.imshow(np.log(.1+measurement[-1].interpolate(0.002).array))
plt.colorbar()
measurement.shape
```

(7, 113, 105)

Canvas(toolbar=Toolbar(toolitems=[('Home', 'Reset original view', 'home', 'home'), ('Back', 'Back to previous …

## Repeat 

Repeat with different thickness till you get the right pattern in the zero disk of the CBED pattern of homework 5 (return to the structure code cell)

## Save the calculation

We save the numpy array, you can download this file in google colab from the file menu on the left.

```
with open('Si011-slice0_1.npy', 'wb') as f:
    np.save(f, measurement.array[-1])
```

```

```
