Repository: gduscher/MSE672-Introduction-to-TEM

# MSE672: Introduction to TEM
MSE672: Course of the MSE Department at The University of Tennessee in the Spring Semester 2021

by Gerd Duscher,

File: Spectroscopy/CH4_01-Introduction.ipynb

<font size = "5"> **Chapter 4: [Spectroscopy](CH4_00-Spectroscopy.ipynb)** </font>

<hr style="height:1px;border-top:4px solid #FF8200" />



# Introduction to  Electron Energy-Loss Spectroscopy


[Download](https://raw.githubusercontent.com/gduscher/MSE672-Introduction-to-TEM/main/Spectroscopy/CH4_01-Introduction.ipynb)



[![OpenInColab](https://colab.research.google.com/assets/colab-badge.svg)](
    https://colab.research.google.com/github/gduscher/MSE672-Introduction-to-TEM/blob/main//Spectroscopy/CH4_01-Introduction.ipynb)

part of 

<font size = "5"> **[MSE672:  Introduction to Transmission Electron Microscopy](../_MSE672_Intro_TEM.ipynb)**</font>

by Gerd Duscher, Spring 2026

Microscopy Facilities<br>
Institute of Advanced Materials & Manufacturing<br>
Materials Science & Engineering<br>
The University of Tennessee, Knoxville

Background and methods to analysis and quantification of data acquired with transmission electron microscopes.

## Preliminaries
### Check Installed Packages

```
import sys
import importlib.metadata
def test_package(package_name):
    """Test if package exists and returns version or -1"""
    try:
        version = importlib.metadata.version(package_name)
    except importlib.metadata.PackageNotFoundError:
        version = '-1'
    return version

if test_package('pyTEMlib') < '0.2026.1.0':
    print('installing pyTEMlib')
    !{sys.executable} -m pip install  --upgrade pyTEMlib -q

print('done')
```

done

### Import all relevant libraries

Please note that the EELS_tools package from pyTEMlib is essential.

```
import sys
%matplotlib widget
if 'google.colab' in sys.modules:
    from google.colab import output
    from google.colab import drive
    output.enable_custom_widget_manager()

import matplotlib.pylab as plt
import numpy as np
    
# Import libraries from the book
import pyTEMlib

# For archiving reasons it is a good idea to print the version numbers out at this point
print('pyTEM version: ',pyTEMlib.__version__)
```

pyTEM version:  0.2026.1.0

## Introduction

### Parts of an EELS Spectrum:


![EELS spectrum](images/EELS.jpg "Title")


**No energy transfer**

The zero--loss peak is caused by electrons of the acceleration energy which apparently did not loose any energy (or only a tiny amount in a quasi--elastic scattering). 

**Little energy transfer: 1-70 eV**

The valence--loss region shows intraband, interband, and plasmon  transitions.

**High energy transfer: above 70eV**

The core--loss region contains excitation from the atom core levels into the conduction band appear as saw tooth like edges.

### Inelastic Excitation
Energy is transfered to an atom in ground state and after a while (femto seconds) this atoms will change its electron levels and shell occupations and becomes an excited atom.


<img title="inelastic excitation" width="50%" alt="inelastic excitation" src="images/inelastic2.jpg">


After some time (femto seconds to minutes) this atoms falls back to the ground state and after a little while longer (femto seconds), the atom emits this energy either in form of photons (in the light and  X-ray spectrum)  or Auger electron.

So we have two obervable processes:

**energy transfer to the atom in ground state**
- primary energy transfer
       - electron energy-loss spectroscopy

**excited atom emitting energy**
- secondary processes
       - electron energy-loss spectroscopy
       - Auger spectroscopy
       - energy-dispersive X-ray spectroscopy
       - Cathodoluminescence

### EELS Spectrometer

We use a magnetic field to bend the electron beam (here 90$^{\rm o}$) which acts like a prism for light and separates the electrons by spead (kinetic energy). The faster electrons will get bent less. 

<img title="EELS spectrometer" width="50%" alt="EELS spectrometer and prism" src="images/EELS_Spectrometer.jpg">

With such a prism for electrons we can determine the energy lost in the sample.

### EELS and STEM

The advantage of EELS in STEM mode is that we get a HAADF signal and the bright field signal is analysed with EELS spectroscopy. So we get spatially resolved image and chemical information simultaneously.

<img title="EELS and STEM" width="50%" alt="EELS and STEM" src="images/Z-Contrast.jpg">

## Load an EELS Spectrum

```
# ---- Input ------
load_example = True
# -----------------
if not load_example:
    if 'google.colab' in sys.modules:
        drive.mount("/content/drive")

    fileWidget = pyTEMlib.file_tools.FileWidget()
```

```
# ---- Input ------
load_example = True
file_name = 'AL-DFoffset0.00.dm3'
# -----------------
if load_example:
    if 'google.colab' in sys.modules:
      if not os.path.exists('./'+file_name):
        !wget  https://github.com/gduscher/MSE672-Introduction-to-TEM/raw/main/example_data/AL-DFoffset0.00.dm3
    else:
        datasets = pyTEMlib.file_tools.open_file('../example_data/'+file_name)
        eels_dataset = datasets['Channel_000']
      
else:
    datasets = fileWidget.datasets
    eels_dataset = fileWidget.selected_dataset
    
view = eels_dataset.plot()
```

frames:  Number of frames

Canvas(toolbar=Toolbar(toolitems=[('Home', 'Reset original view', 'home', 'home'), ('Back', 'Back to previous …

### Important Parameters in an EELS spectrum

A lot of information is stored in the ``original_metadata``. 

We will learn in this ``Spectroscopy`` section of the lecture which ones are absolutely necessary.

```
eels_dataset.view_original_metadata()
```

ImageData :
	Calibrations :
		Brightness :
			Origin : 0.0
			Scale : 1.0
			Units : Counts
		Dimension :
			0 :
				Origin : 179.33062744140625
				Scale : 0.0201262179762125
				Units : eV
		DisplayCalibratedUnits : 1
	Data : read
	DataType : 2
	Dimensions :
		0 : 2048
	PixelDepth : 4
ImageTags :
	Acquisition :
		Device :
			Active Size (pixels) : [2048, 2048]
			Camera Number : 0
			CCD :
				Pixel Size (um) : [14.0, 14.0]
			Configuration :
				Transpose :
					Diagonal Flip : 0
					Horizontal Flip : 1
					Vertical Flip : 0
			Name : US1000XP 1
			Source : US1000XP 1
		Frame :
			Area :
				Transform :
					Class Name : cm_acquisitiontransform_list
					Transform List :
						0 :
							Binning : [1, 1]
							Class Name : cm_acquisitiontransform
							Sub Area Adjust : [0, 0, 0, 0]
							Transpose :
								Diagonal Flip : 0
								Horizontal Flip : 1
								Vertical Flip : 0
			CCD :
				Pixel Size (um) : [14.0, 14.0]
			Intensity :
				Transform :
					Class Name : cm_valuetransform_list
					Transform List :
						0 :
							Class Name : cm_valuetransform_affine
							Offset : 250.0
							Scale : 1.0
						1 :
							ADC Max : 65535.0
							ADC Min : 0.0
							Class Name : cm_valuetransform_adc
		Parameters :
			Acquisition Write Flags : 4294967295
			Base Detector :
				Class Name : cm_namedcameradetectorparameterset
				Name : default
			Detector :
				continuous : 1
				exposure (s) : 0.1
				hbin : 1
				height : 2048
				left : 0
				top : 0
				vbin : 1
				width : 2048
			Environment :
				Mode Name : Spectroscopy
			High Level :
				Acquisition Buffer Size : 0
				Antiblooming : 0
				Binning : [1, 1]
				CCD Read Area : [0, 0, 2048, 2048]
				CCD Read Ports : 1
				Choose Number Of Frame Shutters Automatically : 1
				Class Name : cm_camera_highlevelparameters
				Continuous Readout : 1
				Corrections : 817
				Corrections Mask : 817
				Exposure (s) : 0.1
				Number Of Frame Shutters : 1
				Processing : Gain Normalized
				Quality Level : 1
				Read Frame Style : 0
				Read Mode : 0
				Secondary Shutter Post Exposure Compensation (s) : 0.0
				Secondary Shutter Pre Exposure Compensation (s) : 0.0
				Shutter :
					Primary Shutter States : 0
					Primary Shutter States Mask : 0
					Secondary Shutter States : 0
					Secondary Shutter States Mask : 0
					Shutter Exposure : 0
					Shutter Index : 0
				Shutter Post Exposure Compensation (s) : 0.0
				Shutter Pre Exposure Compensation (s) : 0.0
				Transform :
					Diagonal Flip : 0
					Horizontal Flip : 0
					Vertical Flip : 0
			Objects :
				0 :
					Class Name : cm_imgproc_finalcombine
					Frame Combine Style : Copy
					Parameter 1 : 1.0
			Parameter Set Name : Acquire
			Parameter Set Tag Path : Spectroscopy:Acquire:Acquire
			Version : 33947648
	DataBar :
		Custom elements :
	EELS :
		Acquisition :
			Continuous mode : 0
			Date : 10/1/2018
			End time : 11:12:22 AM
			Exposure (s) : 0.1
			Integration time (s) : 10.0
			Number of frames : 100
			Saturation fraction : 0.7989057898521423
			Start time : 11:10:22 AM
		Experimental Conditions :
			Collection semi-angle (mrad) : 100.0
			Convergence semi-angle (mrad) : 0.0
	Meta Data :
		Acquisition Mode : Parallel dispersive
		Format : Spectrum
		Signal : EELS
	Microscope Info :
		Cs(mm) : 2.2
		Emission Current (A) : 230.0
		Formatted Indicated Mag : 100kx
		Formatted Voltage : 200.0kV
		Illumination Mode : TEM
		Imaging Mode : Image Mag
		Indicated Magnification : 100000.0
		Items :
			0 :
				Data Type : 20
				Label : Specimen
				Tag path : Microscope Info:Specimen
				Value : Fe-9Cr(0.3Y)-3E10(17)-475C
			1 :
				Data Type : 20
				Label : Operator
				Tag path : Microscope Info:Operator
				Value : Tengfei Yang
			2 :
				Data Type : 20
				Label : Microscope
				Tag path : Microscope Info:Microscope
				Value : Libra 200 MC
		Microscope : Libra 200 MC
		Name : Libra COM
		Operation Mode : IMAGING
		Operator : Tengfei Yang
		Probe Current (nA) : 0.0
		Probe Size (nm) : 0.0
		Specimen : Fe-9Cr(0.3Y)-3E10(17)-475C
		STEM Camera Length : 479.99998927116394
		Voltage : 199990.28125
Name : EELS90muOAonaxis3
UniqueID :
	0 : 182066807
	1 : 2055036577
	2 : 773457963
	3 : 990266004
DM :
	dm_version : 3
	file_size : 322288
	full_file_name : ../example_data/AL-DFoffset0.00.dm3
original_filename : ../example_data/AL-DFoffset0.00.dm3
ApplicationBounds : [0, 0, 1465, 2236]
DocumentObjectList :
	0 :
		AnnotationGroupList :
		AnnotationType : 20
		BackgroundColor : [-1, -1, -1]
		BackgroundMode : 2
		FillMode : 2
		ForegroundColor : [-1, 0, -32640]
		HasBackground : 0
		ImageDisplayInfo :
			BackgroundOn : 1
			CalibrationSliceId :
				0 : 0
			CaptionOn : 1
			CaptionSize : 10
			CursorOn : 0
			CursorPosition : 0.0
			DimensionLabels :
				0 : 
			FrameOn : 1
			GridOn : 1
			GroupId : 0
			GroupList :
				0 :
					DoAutoSurveyHigh : 0
					DoAutoSurveyLow : 0
					GroupToDisplay :
						Offset : [0.159382164478302, 4.566257121041417e-05]
						Scale : [0.00034526686067692935, 1.484737140344805e-06]
					TrackStyleX : 0
					TrackStyleY : 0
			LegendOn : 0
			MainSliceId :
				0 : 0
			NumHorizontalTicks : 1
			NumVerticalTicks : 1
			ROIList :
				0 :
					BoldLabel : 0
					Color : [-32640, 0, 0]
					DrawSolid : 0
					End : 935.0
					HeightValue : 1.0
					IsDeletable : 1
					IsMoveable : 1
					IsResizable : 1
					IsVolatile : 1
					Label : 
					MovableLabel : 0
					Name : 
					PartialHeightMarker : 0
					Ref : 0
					Selected : 1
					SliceId :
						0 : 0
					Start : 907.0
			SliceList :
				0 :
					BaseIntensity : 0.0
					ComplexMode : 4
					DrawFill : 1
					DrawLine : 0
					FillColor : [23387, -16706, -16706]
					Horz Pos Fixed : 1
					Horz Scale Fixed : 1
					ImageToGroup :
						Offset : [0.0, 0.0]
						Scale : [1.0, 1.0]
					IsVisible : 1
					LineColor : [0, -32640, -16449]
					LineThickness : 1
					SliceGroup : 0
					SliceId :
						0 : 0
					Vert Pos Fixed : 1
					Vert Scale Fixed : 1
		ImageDisplayType : 3
		ImageSource : 0
		IsMoveable : 1
		IsResizable : 1
		IsSelectable : 1
		IsTranslatable : 1
		IsVisible : 1
		ObjectTags :
			__is_not_copy : 1
			__was_selected : 0
		Rectangle : [0.0, 0.0, 342.0, 669.0]
		UniqueID : 8
DocumentTags :
HasWindowPosition : 1
Image Behavior :
	DoIntegralZoom : 0
	ImageDisplayBounds : [0.0, 0.0, 342.0, 669.0]
	IsZoomedToWindow : 1
	UnscaledTransform :
		Offset : [0.0, 0.0]
		Scale : [1.0, 1.0]
	ViewDisplayID : 8
	WindowRect : [0.0, 0.0, 342.0, 669.0]
	ZoomAndMoveTransform :
		Offset : [0.0, 0.0]
		Scale : [1.0, 1.0]
ImageSourceList :
	0 :
		ClassName : ImageSource:Simple
		Extra Slice Info :
			0 :
				Id :
					0 : 0
				Label : Spectrum
		Id :
			0 : 0
		ImageRef : 1
InImageMode : 1
MinVersionList :
	0 :
		RequiredVersion : 50659328
NextDocumentObjectID : 9
Page Behavior :
	DoIntegralZoom : 0
	DrawMargins : 1
	DrawPaper : 1
	IsFixedInPageMode : 0
	IsZoomedToWindow : 1
	LayedOut : 0
	PageTransform :
		Offset : [0.0, 0.0]
		Scale : [1.0, 1.0]
	RestoreImageDisplayBounds : [0.0, 0.0, 342.0, 669.5]
	RestoreImageDisplayID : 8
	TargetDisplayID : 4294967295
PageSetup :
	General : [1, 1000, 8500, 11000, 1000, 1000, -1000, -1000]
	Win32 : b'\x06\x00\x00\x004!\x00\x00\xf8*\x00\x00\x00\x00\x00\x00\x00\x00\x00\x00\x00\x00\x00\x00\x00\x00\x00\x00\xe8\x03\x00\x00\xe8\x03\x00\x00\xe8\x03\x00\x00\xe8\x03\x00\x00\x00\x00\x00\x00\x01\x00\x01\x00\x01\x00\x01\x00\x01\x00\x1b\x10'
	Win32_DevModeW : b'S\x00e\x00n\x00d\x00 \x00T\x00o\x00 \x00O\x00n\x00e\x00N\x00o\x00t\x00e\x00 \x002\x000\x001\x000\x00\x00\x00\x00\x00\x00\x00\x00\x00\x00\x00\x00\x00\x00\x00\x00\x00\x00\x00\x00\x00\x00\x00\x00\x00\x01\x04\x00\x06\xdc\x00\x0c\x03\x03\xff\x81\x03\x01\x00\x01\x00\xea\no\x08d\x00\x01\x00\x07\x00\xfd\xff\x02\x00\x01\x00X\x02\x01\x00\x00\x00L\x00e\x00t\x00t\x00e\x00r\x00 \x008\x00.\x005\x00"\x00x\x001\x001\x00"\x00\x00\x00\x00\x00\x00\x00\x00\x00\x00\x00\x00\x00\x00\x00\x00\x00\x00\x00\x00\x00\x00\x00\x00\x00\x00\x00\x00\x00\x00\x00\x00\x00\x00\x00\x00\x00\x00\x00\x00\x00\x00\x00\x00\x00\x00\x00\x00\x00\x01\x00\x00\x00\x00\x00\x00\x00\x01\x00\x00\x00\x02\x00\x00\x00\x01\x00\x00\x00\xff\xff\xff\xff\x00\x00\x00\x00\x00\x00\x00\x00\x00\x00\x00\x00\x00\x00\x00\x00DINU"\x00\xd0\x00\x0c\x03\x00\x00\xc2\xac\x90Q\x00\x00\x00\x00\x00\x00\x00\x00\x00\x00\x00\x00\x00\x00\x00\x00\x00\x00\x00\x00\x00\x00\x00\x00\x00\x00\x00\x00\x05\x00\x00\x00\x00\x00\x07\x00\x00\x00\x00\x00\x00\x00\x00\x00\x00\x00\x00\x00\x00\x00\x00\x00\x00\x00\x00\x00\x00\x00\x00\x00\x00\x00\x00\x00\x00\x00\x00\x00\x00\x00\x00\x00\x00\x00\x00\x00\x00\x00\x00\x00\x00\x00\x00\x00\x00\x00\x00\x00\x00\x00\x00\x00\x00\x00\x00\x00\x00\x00\x00\x00\x00\x00\x00\x00\x00\x00\x00\x00\x00\x00\x00\x00\x00\x00\x00\x00\x00\x00\x00\x00\x00\x00\x00\x00\x00\x00\x00\x00\x00\x00\x00\x00\x00\x00\x00\x00\x00\x00\x00\x00\x00\x00\x00\x00\x00\x00\x00\x00\x00\x00\x00\x00\x00\x00\x00\x00\x00\x00\x00\x00\x00\x00\x00\x00\x00\x00\x00\x00\x00\x00\x00\x00\x00\x00\x00\x00\x00\x00\x00\x00\x00\x00\x00\x00\x00\x00\x00\x00\x00\x00\x00\x00\x00\x00\x00\x00\x00\x00\x00\x00\x00\x00\x00\x00\x00\x00\x00\x00\x00\x00\x00\x00\x00\x00\x00\x00\x00\x00\x00\x00\x00\x00\x00\x00\x00\x00\x00\x00\x00\x00\x00\x00\x00\x00\x00\x00\x00\x00\x00\x00\x00\x00\x00\x00\x00\x00\x00\x00\x00\x00\x00\x00\x00\x00\x00\x00\x00\x00\x00\x00\x00\x00\x00\x00\x00\x00\x00\x00\x00\x00\x00\x00\x00\x00\x00\x00\x00\x00\x00\x00\x00\x00\x00\x00\x00\x00\x00\x00\x00\x00\x00\x00\x00\x00\x00\x00\x00\x00\x00\x00\x00\x00\x00\x00\x00\x00\x00\x00\x00\x00\x00\x00\x00\x00\x00\x00\x00\x00\x00\x00\x00\x00\x00\x00\x00\x00\x00\x00\x00\x00\x00\x00\x00\x00\x00\x00\x00\x00\x00\x00\x00\x00\x00\x00\x00\x00\x00\x00\x00\x00\x00\x00\x00\x00\x00\x00\x00\x00\x00\x00\x00\x00\x00\x00\x00\x00\x00\x00\x00\x00\x00\x00\x00\x00\x00\x00\x00\x00\x00\x00\x00\x00\x00\x00\x00\x00\x00\x00\x00\x00\x00\x00\x00\x00\x00\x00\x00\x00\x00\x00\x00\x00\x00\x00\x00\x00\x00\x00\x00\x00\x00\x00\x00\x00\x00\x00\x00\x00\x00\x00\x00\x00\x00\x00\x00\x00\x00\x00\x00\x00\x00\x00\x00\x00\x00\x00\x00\x00\x00\x00\x00\x00\x00\x00\x00\x00\x00\x00\x00\x00\x00\x00\x00\x00\x00\x00\x00\x00\x00\x00\x00\x00\x00\x00\x00\x00\x00\x00\x00\x00\x00\x00\x00\x00\x00\x00\x00\x00\x00\x00\x00\x00\x00\x00\x00\x00\x00\x00\x00\x00\x00\x00\x00\x00\x00\x00\x00\x00\x00\x00\x00\x00\x00\x00\x00\x00\x00\x00\x00\x00\x00\x00\x00\x00\x00\x00\x00\x00\x00\x00\x00\x00\x00\x00\x00\x00\x00\x00\x00\x00\x00\x00\x00\x00\x00\x00\x00\x00\x00\x00\x00\x00\x00\x00\x01\x00\x00\x00\x00\x00\x00\x00\x00\x00\x00\x00\xd0\x00\x00\x00SMTJ\x00\x00\x00\x00\x10\x00\xc0\x00S\x00e\x00n\x00d\x00 \x00T\x00o\x00 \x00M\x00i\x00c\x00r\x00o\x00s\x00o\x00f\x00t\x00 \x00O\x00n\x00e\x00N\x00o\x00t\x00e\x00 \x002\x000\x001\x000\x00 \x00D\x00r\x00i\x00v\x00e\x00r\x00\x00\x00RESDLL\x00UniresDLL\x00PaperSize\x00LETTER\x00Orientation\x00PORTRAIT\x00Resolution\x00DPI600\x00ColorMode\x0024bpp\x00\x00\x00\x00\x00\x00\x00\x00\x00\x00\x00\x00\x00\x00\x00\x00\x00\x00\x00\x00\x00\x00\x00\x00\x00\x00\x00\x00'
	Win32_DevNamesW : b'\x04\x00*\x00?\x00\x00\x00S\x00e\x00n\x00d\x00 \x00T\x00o\x00 \x00M\x00i\x00c\x00r\x00o\x00s\x00o\x00f\x00t\x00 \x00O\x00n\x00e\x00N\x00o\x00t\x00e\x00 \x002\x000\x001\x000\x00 \x00D\x00r\x00i\x00v\x00e\x00r\x00\x00\x00S\x00e\x00n\x00d\x00 \x00T\x00o\x00 \x00O\x00n\x00e\x00N\x00o\x00t\x00e\x00 \x002\x000\x001\x000\x00\x00\x00n\x00u\x00l\x00:\x00\x00\x00'
SentinelList :
Thumbnails :
	0 :
		ImageIndex : 0
		SourceSize_Pixels : [669, 342]
WindowPosition : [30, 1378, 372, 2047]

The information is contained in a python dictionary and we will have to data mine this information to get the experimental conditions.

```
for key in eels_dataset.original_metadata:
    print(key)
print()
print(" Dictionary: original_metadata['ImageList']['1']['ImageTags']['EELS']['Acquisition'] ")
for key, item  in eels_dataset.original_metadata['ImageTags']['EELS']['Acquisition'].items():
    print(key, item)
```

ImageData
ImageTags
Name
UniqueID
DM
original_filename
ApplicationBounds
DocumentObjectList
DocumentTags
HasWindowPosition
Image Behavior
ImageSourceList
InImageMode
MinVersionList
NextDocumentObjectID
Page Behavior
PageSetup
SentinelList
Thumbnails
WindowPosition

 Dictionary: original_metadata['ImageList']['1']['ImageTags']['EELS']['Acquisition'] 
Continuous mode 0
Date 10/1/2018
End time 11:12:22 AM
Exposure (s) 0.1
Integration time (s) 10.0
Number of frames 100
Saturation fraction 0.7989057898521423
Start time 11:10:22 AM

Of course there is a function for this (in pyTEMlib.eels_tools).

```
eels_dataset.view_metadata()
```

experiment :
	single_exposure_time : 0.1
	exposure_time : 0.1
	number_of_frames : 100
	convergence_angle : 0.0
	collection_angle : 0.0
	microscope : Libra 200 MC
	acceleration_voltage : 199990.28125
filename : ../example_data/AL-DFoffset0.00.dm3

### Make Energy Scale andPlot

The energy scale above is linear and so a linear increasing numpy array (of size *eels_dataset.shape[0]*)  is multiplied with the channel width (*sipersion*), the first channel is in the variable *offset*.

```
print(f"Dispersion [eV/pixel] : {eels_dataset.energy_loss.slope:.2f} eV ")
print(f"Offset [eV] : {eels_dataset.energy_loss[0]:.2f} eV ")
print(f"Maximum energy [eV] : {eels_dataset.energy_loss[-1]:.2f} eV ")

energy_scale = np.arange(eels_dataset.shape[0])

dispersion = eels_dataset.energy_loss.slope
energy_scale = energy_scale * dispersion

offset = eels_dataset.energy_loss[0]
energy_scale = energy_scale + offset

plt.figure()
plt.plot(energy_scale, eels_dataset);
```

Dispersion [eV/pixel] : 0.02 eV 
Offset [eV] : -3.61 eV 
Maximum energy [eV] : 37.59 eV

Canvas(toolbar=Toolbar(toolitems=[('Home', 'Reset original view', 'home', 'home'), ('Back', 'Back to previous …

Let's compare the keys in the current_channel and  in the dictionary

### Normalizing Intensity Scale
The following normalization makes only sense if this is a low loss spectrum, <br> where the total number of counts represents approximatively the incident current **$I_0$**

```
I_0 = sumSpec = float(np.sum(np.array(eels_dataset)))
plt.figure()
plt.plot(energy_scale,eels_dataset/sumSpec*1e2)
plt.title ('Spectrum '+eels_dataset.title);
plt.xlabel('energy loss [eV]')
plt.ylabel('% scattering Intensity');
#plt.xlim(-10,50)
#plt.ylim(0,8);
```

Canvas(toolbar=Toolbar(toolitems=[('Home', 'Reset original view', 'home', 'home'), ('Back', 'Back to previous …

## Summary
The metadata are as important as the values of a spectrum.

Make sure all metadata are saved, whcih ususally means to store data in the proprietary format of the software used.

## Navigation
- <font size = "3">  **Up Chapter 4: [Imaging](CH4_00-Spectroscopy.ipynb)** </font>
- <font size = "3">  **Back: [Overview](CH4_00-Spectroscopy.ipynb)** </font>
- <font size = "3">  **Next:  [Fit Zero-Loss](CH4_02-Fit_Zero_Loss.ipynb)** </font>
- <font size = "3">  **List of Content: [Front](../_MSE672_Intro_TEM.ipynb)** </font>

```

```

File: Spectroscopy/CH4_02-Fit_Zero_Loss.ipynb


<font size = "5"> **Chapter 4: [Spectroscopy](CH4_00-Spectroscopy.ipynb)** </font>

<hr style="height:1px;border-top:4px solid #FF8200" />



##  Fit of Zero-Loss Peak

[Download](https://raw.githubusercontent.com/gduscher/MSE672-Introduction-to-TEM/main/Spectroscopy/CH4_02-Fit_Zero_Loss.ipynb)

part of 

<font size = "5"> **[MSE672:  Introduction to Transmission Electron Microscopy](../_MSE672_Intro_TEM.ipynb)**</font>

**Spring 2025**<br>
by Gerd Duscher

Microscopy Facilities<br>
Institute of Advanced Materials & Manufacturing<br>
Materials Science & Engineering<br>
The University of Tennessee, Knoxville
Background and methods to analysis and quantification of data acquired with transmission electron microscopes.



Background and methods to analysis and quantification of data acquired with transmission electron microscopes.

### Content

The zero-loss peak in an EELS spectrum gives us two important infomations:
    * the origin of the energy-scale
    * the zero-loss peak is the resolution function of our spectrum
    
Often we need to subtract or know this resolution function very accurately for a precise analysis of EELS spectra.

The area under the peak gives us the number of electron that are not inelatically scattered, and in relation to the total count a measure for the thickness of the sample.

### Energy Resolution and Zero-Loss Peak

The first peak in the Electron Energy Loss Spectrum (EELS) is the so called ``Zero-Loss`` peak.
This zero-loss peak is formed by all the electrons that are
- not scattered, 
- elastically scattered, and
- quasi--elastically scattered.


**We can use it as a measure of the energy resolution of the system.**

This is called a response function in information theory.


The full width at half maximum (FWHM) of the ``Zero-Loss peak`` is what we usually declare as energy resolution in an EELS spectrum.

The energy resolution has three sources:
- the energy spread of the electrons before they reach the specimen ($\Delta E_0$),
- the energy spread that is added by quasi-elastic interactions with the specimen($\Delta E_{ph}$),
- the spectrometer resolution ($\Delta E_{S_0}$),
- the energy dispersion ($s/D$).

These components usually treated as independent and summed up as squares of their values.
The measured  resolution $\Delta$E is given by:

\begin{equation} \Large 
\Delta{\rm E}^2 \approx \Delta E_0^2 + \Delta E_{S_0}^2 + (s/D)^2
\end{equation}
   
Please note that  the quasi-elastic interactions are not added here and, therefore, I assume to go through the vacuum only.

**Contribution of Electron Source**
 - The energy spread before the sample $\Delta$E$_0$ is the energy spread of the electron source broadened by the Boersch effect. 
- The energy spread of the source is a directly proportional to the temperature due to the Fermi--Dirac  distribution. 
- The Boersch effect is an additional broadening caused by the Coulomb interaction of the electrons, and is therefore more pronounced in higher density electron beams.
- Monochromators  will select a part of the original energy spread and thus increase energy resolution.
**Contribution of Spectrometer**
- The spectrometer resolution $\Delta$E$_{S0}$ is due to the aberration of the electron optics.
- This aberration is worse for larger collection angles.
- Aberration correctors will improve the spectrometer resolution.

**Contribution of Detector**

The spatial resolution of the electron detector $s$ (equivalent to the width of the slid  of a serial spectrometer) and the spectrometer dispersion $D$ are the final contributions to the total energy resolution.
**Choices of Dispersion**
- A small energy dispersion will allow a high energy resolution\\
- A large energy dispersion enables to samples a large energy window 


### Load important packages

#### Check Installed Packages

```
import sys
import importlib.metadata
def test_package(package_name):
    """Test if package exists and returns version or -1"""
    try:
        version = importlib.metadata.version(package_name)
    except importlib.metadata.PackageNotFoundError:
        version = '-1'
    return version

if test_package('pyTEMlib') < '0.2024.2.3':
    print('installing pyTEMlib')
    !{sys.executable} -m pip install  --upgrade pyTEMlib -q

print('done')
```

done

### Import all relevant libraries

Please note that the EELS_tools package from pyTEMlib is essential.

```
import sys
%matplotlib ipympl
if 'google.colab' in sys.modules:    
    from google.colab import output
    from google.colab import drive
    output.enable_custom_widget_manager()

import matplotlib.pylab as plt
import numpy as np

    
import warnings
warnings.filterwarnings('ignore')

from scipy.optimize import leastsq  ## fitting routine of scipy

# Import libraries from the book
import pyTEMlib
from pyTEMlib import file_tools           # File input/ output library
from pyTEMlib import eels_tools  

# For archiving reasons it is a good idea to print the version numbers out at this point
print('pyTEM version: ',pyTEMlib.__version__)
```

pyTEM version:  0.2025.03.0

### Load and plot a spectrum
please see [Introduction to EELS](CH4_01-Introduction.ipynb) for details

```
# ---- Input ------
load_example = True
# -----------------
if not load_example:
    if 'google.colab' in sys.modules:
        drive.mount("/content/drive")

    fileWidget = file_tools.FileWidget()
```

```
# ---- Input ------
load_example = True
file_name = 'AL-DFoffset0.00.dm3'
# -----------------
if load_example:
    if 'google.colab' in sys.modules:
      if not os.path.exists('./'+file_name):
        !wget  https://github.com/gduscher/MSE672-Introduction-to-TEM/raw/main/example_data/AL-DFoffset0.00.dm3
    else:
        datasets = file_tools.open_file('../example_data/'+file_name)
        eels_dataset = datasets['Channel_000']
      
else:
    datasets = fileWidget.datasets
    eels_dataset = fileWidget.selected_dataset
    
if eels_dataset.data_type.name != 'SPECTRUM':
    print('We need an EELS spectrum for this notebook')
view = eels_dataset.plot()
```

Canvas(toolbar=Toolbar(toolitems=[('Home', 'Reset original view', 'home', 'home'), ('Back', 'Back to previous …

### Important Parameters in an EELS spectrum

```
eels_dataset.view_metadata()
```

experiment :
	single_exposure_time : 0.1
	exposure_time : 10.0
	number_of_frames : 100
	collection_angle : 100.0
	convergence_angle : 0.0
	microscope : Libra 200 MC
	acceleration_voltage : 199990.28125
filename : ../example_data/AL-DFoffset0.00.dm3

### Simple Zero-Loss Integration

The inelastic mean free path is hard to determine and depends on the effective collection angle (convolution of collection and convergence angle) and the acceleration voltage. None of these parameters are likely to be tabulated for your experimental set-up.

However, the relative thickness is a valuable parameter to judge your sample location and the validity of your spectrum.


In a good sample 70 to 90% of the electrons do not interact. 
The relative thickness $t$ in terms of the inelatic mean free path (IMFP) is given by:
$$ t = \ln\left(\frac{I_{total}}{I_{ZL}} \right) * IMFP$$

with:

$I_{total}$: total intensity of spectrum

$I_{ZL}$:  intensity of zero-loss peak

We first estimate the intensity of the zero-loss peak by a summation of the spectrum in a specific energy-loss range.

```
spectrum = np.array(eels_dataset)
energy_scale = eels_dataset.energy_loss.values
offset = eels_dataset.energy_loss[0]
dispersion = eels_dataset.energy_loss.slope
start = int((-2-offset)/dispersion)
end   = int((4-offset)/dispersion)

sumZL = sum(spectrum[start:end])
sumSpec = sum(spectrum)

print(f"Counts in zero-loss {sumZL:.0f} , total counts {sumSpec:.0f}")
print(f"{(sumSpec-sumZL)/sumSpec*100:.1f} % of spectrum interact with specimen")      

tmfp = np.log(sumSpec/sumZL)
print ('Sample thickness in Multiple of the ')
print (f'thickness [IMFP]: {tmfp:.3f}')
```

Counts in zero-loss 4123429588 , total counts 4875544752
15.4 % of spectrum interact with specimen
Sample thickness in Multiple of the 
thickness [IMFP]: 0.168

### Fitting the Zero-Loss with a Gausian
While a Gaussian does not describe the shape of the zero-loss peak well, we will use it to determine the zero-loss peak position.


The energy resolution is best measured from the zero-loss without sample (through vacuum), because the quasi elastic scattering will result in a small but noticeable broadening of the zero-loss.


The maximum of the fitted Gaussian is then the origin of the energy scale.

```
###
# This function is also in the eels_tools of pyTEMlib

def fix_energy_scale( spec, energy):
    
    startx = np.argmax(spec)
    end = startx+3
    start = startx-3
    for i in range(10):
        if spec[startx-i]<0.3*spec[startx]:
            start = startx-i
        if spec[startx+i]<0.3*spec[startx]:
            end = startx+i
    if end-start<3:
        end = startx+2
        start = startx-2
    
    x = np.array(energy[start:end])
    y = np.array(spec[start:end]).copy()
    
    y[np.nonzero(y<=0)] = 1e-12


    def gauss(x, p): # p[0]==mean, p[1]= area p[2]==fwhm, 
        return p[1] * np.exp(-(x- p[0])**2/(2.0*( p[2]/2.3548)**2))

    def errfunc(p, x, y):
        err = (gauss(x, p)-y )/np.sqrt(y) # Distance to the target function
        return err
    
    p0 = [energy[startx],1000.0,1] # Inital guess is a normal distribution
    p1, success = leastsq(errfunc, p0[:], args=(x, y))

    fit_mu, area, FWHM = p1
    
    return FWHM, fit_mu
```

```
FWHM, fit_mu = fix_energy_scale(spectrum, energy_scale)
print(f'FWHM: {FWHM:.2f} eV , with shift of {fit_mu:.2f} eV')
```

FWHM: -0.18 eV , with shift of -0.13 eV

```
# --- Input -----
Gap = 1
# ---------------
## energy range of fit
startx = int(abs(offset/dispersion ))+1 ## zero eV
widthx = int(abs(Gap   /dispersion )) ## fit width
## We need 6 parameter to fit the resolution function
## and so at least 6 channels for the fit
if widthx*2 < 6:
    Gap = 3*dispersion
    widthx = 3

endx = int(startx+widthx)
startx = int(startx-widthx)

print('Fit of Zero Loss from channel ', startx, ' to ',endx)
print('Fit of Zero Loss from  ', startx*dispersion+offset, 'eV to ',endx*dispersion+offset, 'eV')

# energy scale and spectrum in the fitting window
x = energy_scale[startx:endx]
y = np.array(spectrum[startx:endx]).flatten()


def gauss(x, p): 
    """
    Gaussian distribution
    Input: 
    p: list or array  p[0]=position, p[1]= area p[2]==fwhm, 
    x: energy axis 
    """
    p[2] = abs(p[2])
    return p[1] * np.exp(-(x- p[0])**2/(2.0*( p[2]/2.3548)**2))


# Fit a Gaussian
y[np.nonzero(y<=0)] = 1e-12
p0 = [0,1000.0,1] # Inital guess is a normal distribution
errfunc = lambda p, x, y: (gauss(x, p) - y)/np.sqrt(y) # Distance to the target function
p1, success = leastsq(errfunc, p0[:], args=(x, y)) # The Fit

print(f'Zero-loss position was {p1[0]:.2f} eV')
energy_scale=energy_scale-p1[0]
print('Corrected energy axis')
p1[0]=0.0
Gauss = gauss(energy_scale,p1)


print(f'Width (FWHM) is {p1[2]:.2f} eV')
print(f'Probability  is {sum(Gauss)/sumSpec*1e2:.2f} %')
tmfp = np.log(sumSpec/sum(Gauss))
print(f'Thickness is {tmfp:.3f} * IMFP')

err = (y - gauss(x, p1))/np.sqrt(y)
print ('Goodness of Fit: ' ,sum(err**2)/len(y)/sumSpec*1e2, '%')


abs(offset/dispersion )
start =int((-2-offset)/dispersion)
end = int((8-offset)/dispersion)

plt.figure()

plt.plot(energy_scale, spectrum/sumSpec*1e2,label='spectrum')
plt.plot(energy_scale, Gauss/sumSpec*1e2, label='Gaussian')
plt.plot(energy_scale, (spectrum-Gauss)/sumSpec*1e2, label='difference')
plt.legend()
plt.title ('   Gauss Fit of Zero-Loss Peak')
plt.xlim(-4,4)
Izl = Gauss.sum()
Itotal = spectrum.sum()
tmfp = np.log(Itotal/Izl)
print('Sum of Gaussian: ', Izl)
print('Sum of Spectrum: ', Itotal)
print ('thickness [IMFP]: ', tmfp)
plt.ylabel('scattering probability [%]')
plt.xlabel('energy-loss [eV]');
```

Fit of Zero Loss from channel  131  to  229
Fit of Zero Loss from   -0.9727127428128597 eV to  0.9996566188559655 eV
Zero-loss position was -0.13 eV
Corrected energy axis
Width (FWHM) is 0.20 eV
Probability  is 79.14 %
Thickness is 0.234 * IMFP
Goodness of Fit:  2.603747008384099 %
Sum of Gaussian:  3858665454.444083
Sum of Spectrum:  4875544600.0
thickness [IMFP]:  0.23391041960317832

Canvas(toolbar=Toolbar(toolitems=[('Home', 'Reset original view', 'home', 'home'), ('Back', 'Back to previous …

In the above figure, we show a zero-loss peak fitted with a Gaussian. 
- zoom in so that you can see the zero-Loss only.
- The zero--loss peak is about 8% high and you can read off the FWHM by going left and right where the zero-loss peak reaches 4%. 

- Therefore, the FWHM of this zero-loss peak is about 0.18 eV. This is obviously a high resolution spectrum.
- Also, the shape of the zero-loss is not perfectly symmetric and the tails of the zero-loss peak extend far in both directions. 
- The position of the maximum of the zero-loss peak is used for calibrating the energy scale. The maximum indicates zero energy--loss.

### Fitting the Zero-Loss with a Product of Two Lorentzians
To better describe the full shape we use the product of two Lorentzians.

Compare the residuals of the Gaussian and Lorentzian fit. 

You will zoom in closely to see the difference between experimental and model zero-loss peak here.

```
#################################################################
## fit Zero Loss peak with ZLfunct =
##  = convolution of Gauss with a product of two Lorentzians
##################################################################        
width = 30


startx = np.argmax(spectrum)
endx = startx+width
startx = startx-width
print (startx, endx, endx-startx)


x = np.array(energy_scale[startx:endx])
y = np.array(spectrum[startx:endx])

print(f"Energy range for fit of zero-loss: {energy_scale[startx]:.2f} to {energy_scale[endx]:.2f}")

#guess = [0.02, 8000000, 0.1, 0.2, 1000,0.2,0.5, 1000,-0.5,-1.3, 1.01,1.0]
guess = [ 0.2, 1000,0.2,0.2, 1000,0.2 ]

p0 = np.array(guess)

def ZL(p, y, x):
    center1, amplitude1, width1, center2, amplitude2, width2 = p
    err = (y - eels_tools.zl_func(x, center1, amplitude1, width1, center2, amplitude2, width2))#/np.sqrt(y)
    return err

pZL, lsq = leastsq(ZL, p0, args=(y, x), maxfev=2000)
print('Fit of a Product of two Lorentzians')
print('Positions: ',pZL[2],pZL[5], 'Distance: ',pZL[2]-pZL[5])
print('Width: ', pZL[0],pZL[3])
print('Areas: ', pZL[1],pZL[4])
center1, amplitude1, width1, center2, amplitude2, width2 = pZL
err = (y - eels_tools.zl_func(x, center1, amplitude1, width1, center2, amplitude2, width2))/np.sqrt(np.abs(y))
print (f'Goodness of Fit: {sum(err**2)/len(y)/sumSpec*1e2:.5}%')

zLoss = eels_tools.zl_func(energy_scale, center1, amplitude1, width1, center2, amplitude2, width2)
```

143 203 60
Energy range for fit of zero-loss: -0.60 to 0.61
Fit of a Product of two Lorentzians
Positions:  0.29499032423067434 0.1917939364993881 Distance:  0.10319638773128623
Width:  0.031005101160795138 -0.01913086369006391
Areas:  21494.747663793725 21753.054385137442
Goodness of Fit: 0.0027237%

```
fig = plt.figure()
plt.plot(energy_scale,spectrum/sumSpec*1e2 , label = 'spectrum')

plt.plot(energy_scale,   zLoss/sumSpec*1e2, label ='resolution function')
plt.plot(energy_scale,  (spectrum-zLoss)/sumSpec*1e2 , label = 'difference')

plt.title ('Lorentzian Product Fit of Zero-Loss Peak')
#plt.xlim(-5,5)
plt.hlines(0, energy_scale[0], energy_scale[-1],color = 'gray')
Izl = zLoss.sum()

Itotal = spectrum.sum()
tmfp = np.log(Itotal/Izl)
print(f'Sum of Zero-Loss: {Izl:.0f} counts')
print(f'Sum of Spectrum: {Itotal:.0f} counts')
print (f'thickness [IMFP]: {tmfp:.5f}')
```

Sum of Zero-Loss: 4083171470 counts
Sum of Spectrum: 4875544576 counts
thickness [IMFP]: 0.17736

Canvas(toolbar=Toolbar(toolitems=[('Home', 'Reset original view', 'home', 'home'), ('Back', 'Back to previous …

### Calibrating Energy Dispersion
- The software controlling the spectrometer (or image filter) will allow you to select your energy dispersion.
- The dispersion is set through the magnification within the spectrometer and each dispersion setting is internally a set of values for the lenses (quadrupoles).
- This setting will only be accurate to about 10\% which is not accurate enough to automatically rely on it.
- Therefore, we usually calibrate the energy dispersion ourselves.                        
- The drift tube high voltage power supply is reasonable accurate to do this dispersion calibration.

**Practical Steps**
- We collect a zero--loss (preferably but not necessarily in vacuum) without applied drift tube voltage. The zero--loss should be at the right  hand of the display.
- Then we collect a zero--loss peak with applied drift tube voltage, so that the zero-loss peak is at the left side of the display. 

<img title="EELS dispersion calibration" width="50%" alt="EELS dispersion calibration" src="images/energy-calibration2.jpg">


- We now measure the number of channels between the two zero-loss peaks (make sure that there is no other energy dispersion selected. 
- We divide the voltage by this number and get the accurate energy dispersion. 
- In the case of the spectrum in figure above  it is   300 eV /  265 channels = 1.17 eV/channel.


**The selected energy dispersion was  1.0  eV / channel.**

### Conclusion

We use a Gaussian fit to determine the zero energy channel and thus the origin of the energy-scale

We use a product of two Lorentzians to fit the zero-loss peak, we will use that fit as the resolution function for further analysis (everythin we measure is convoluted by that function).

Here we used the area under the zero-loss peak to determine the relative thickness ( a relative thickness of 0.3 * IMFP is considered ideal for most experiments)

### Navigation
- <font size = "3">  **Up Chapter 4: [Imaging](CH4_00-Spectroscopy.ipynb)** </font>
- <font size = "3">  **Back: [Overview](CH4_01-Introduction.ipynb)** </font>
- <font size = "3">  **Next: [Analysing Low-Loss Spectra with Drude Theory](CH4_03-Drude.ipynb)** </font>
- <font size = "3">  **List of Content: [Front](../_MSE672_Intro_TEM.ipynb)** </font>

```

```

File: Spectroscopy/CH4_03-Drude.ipynb


<font size = "5"> **Chapter 4: [Spectroscopy](CH4_00-Spectroscopy.ipynb)** </font>

<hr style="height:1px;border-top:4px solid #FF8200" />



# Analysing Low-Loss Spectra with Drude Theory

[Download](https://raw.githubusercontent.com/gduscher/MSE672-Introduction-to-TEM/main/Spectroscopy/CH4_03-Drude.ipynb)

 [![OpenInColab](https://colab.research.google.com/assets/colab-badge.svg)](
    https://colab.research.google.com/github/gduscher/MSE672-Introduction-to-TEM/blob/main//Spectroscopy/CH4_03-Drude.ipynb)


part of 

<font size = "5"> **[MSE672:  Introduction to Transmission Electron Microscopy](../_MSE672_Intro_TEM.ipynb)**</font>


**Spring 2025**<br>
by Gerd Duscher

Microscopy Facilities<br>
Institute of Advanced Materials & Manufacturing<br>
Materials Science & Engineering<br>
The University of Tennessee, Knoxville
Background and methods to analysis and quantification of data acquired with transmission electron microscopes.



Background and methods to analysis and quantification of data acquired with transmission electron microscopes.

## Content
The main feature in a low-loss EELS spectrum is the ``volume plasmon`` peak.

This ``volume plasmon`` and all other features in the ``low-loss`` region of an EELS spectrum are described by Dielectric Theory of Electrodynamics.

The simplest theory to interprete this energy range is the Drude theory. 

Another easy to observe component is the multiple scattering of this plasmon peak, which we can correct for or use for thickness determination.

## Load important packages

### Check Installed Packages

```
import sys
import importlib.metadata
def test_package(package_name):
    """Test if package exists and returns version or -1"""
    try:
        version = importlib.metadata.version(package_name)
    except importlib.metadata.PackageNotFoundError:
        version = '-1'
    return version

if test_package('pyTEMlib') < '0.2024.2.3':
    print('installing pyTEMlib')
    !{sys.executable} -m pip install  --upgrade pyTEMlib -q

print('done')
```

done

### Import all relevant libraries

Please note that the EELS_tools package from pyTEMlib is essential.

```
import sys
%matplotlib ipympl
if 'google.colab' in sys.modules:    
    from google.colab import output
    from google.colab import drive
    output.enable_custom_widget_manager()
    
import matplotlib.pyplot as plt
import numpy as np

# additional package 
import ipywidgets as ipyw
from scipy.optimize import leastsq  ## fitting routine of scipy

# Import libraries from the book
import pyTEMlib
import pyTEMlib.file_tools as ft          # File input/ output library
from pyTEMlib import file_tools           # File input/ output library
from pyTEMlib import eels_tools   

import pyTEMlib.kinematic_scattering as ks         # Kinematic sCattering Library
                             # Atomic form factors from Kirklands book

# For archiving reasons it is a good idea to print the version numbers out at this point
print('pyTEM version: ',pyTEMlib.__version__)
```

pyTEM version:  0.2025.03.0

## Dielectric Theory

### Comparison to Optical Spectroscopy

The interaction of a transmitted electron with a solid is here described in terms of
a dielectric response function $\varepsilon(q, \omega))$. 

The same response function $\varepsilon(q, \omega))$ describes
the interaction of any electro-magnetic wave (such as photons)  with a solid, so this formalism allows energy-loss data to be compared with the results of optical measurements.

The difference is that there is no momentum transfer in an optical transition and, therefore, the relevant dielectric function is $\varepsilon(q=0, \omega))$.


The optical dielectric function (permittivity) is a transverse property of the medium, in the sense that the electric field of an electromagnetic wave displaces electrons in a direction perpendicular to the direction of propagation, the electron density remaining
unchanged. 

The relation between the ac conductivity $\sigma$ (for dc conductivity the in metals $\varepsilon$ can go to $\inf$ and is therefore not well described) and $\varepsilon$ is :
$$ \varepsilon = 1 + \frac{4\pi \ i \sigma}{\omega} $$

The relation between the complex refractive index $n+i\kappa$ and dielectric function is:
$$ n^2-\kappa^2 ={\bf Re}(\varepsilon), \ \ 2n\kappa = {\bf Im}(\varepsilon) $$

Optical absorption spectrum is obtained through
ABS= ${\bf Im}( \varepsilon(q→0,\omega) )$

>
>So, the dielectric function describes the electrical and optical response of a material almost completely. 
>

### Dispersion 
From the Fourier representation of the Maxwell equations in the source free case, we get:
$$\frac{\epsilon_i \mu_i}{c^2} = k^2$$

which we transform into:

$$k = \frac{\omega}{c} \sqrt{\varepsilon_1 \mu}$$

which gives for non-magnetic materials:

$$k = \frac{\omega}{c} \sqrt{\varepsilon_1 }$$

for $\varepsilon_1 > 0$ the wavenumber $k$ is a real function of real $\omega$.

while for $\varepsilon_1 < 0$ the wavenumber $k$ is purely imaginary.


for light  in vacuum the permittivity $\varepsilon_1$ is a constant with value 1 and we get the equation for light line:

$$k = \frac{\omega}{c}$$

### Cross Section

$$ \frac{d^2\sigma}{dE d\Omega} = \frac{1}{\pi a_0 m_0 v^2 n_a} 
        {\rm Im} \left[ \frac{-1}{\varepsilon(q,E)} \right]
         \left( \frac{1}{\theta^2+\theta_E^2}\right)$$
         
The partial cross section  $\frac{d^2\sigma}{dE d\Omega}$ gives us the probability that an incident electron will be scattered into angle $q$ with energy-loss $E$.

There are three compenents, first a term that depends on the  ``atom density`` $n_a$ (atoms per volume).

And the third term is the (Lorentzian) ``angle dependence`` with the characteristic angle $$\theta_E = E_E/(\gamma m_0v^2)$$

The second term is the ``loss-function``.

The loss function of a dielectric function $\varepsilon = \varepsilon_1+ i*\varepsilon_2$ is
$$ {\rm Im} \left[ \frac{-1}{\varepsilon(q,E)} \right] = \frac{\varepsilon_1(q,E)}{\varepsilon_1^2(q,E) + \varepsilon_2^2(q,E)}$$
At large energy loss and $q\approx 0$, $\varepsilon_2$ is small
and $\varepsilon_1$ close to 1, the loss function becomes proportional to
$\varepsilon_2$ and (apart from a factor of E$^{−3}$) the energy-loss spectrum is proportional to the X-ray absorption spectrum.

## Load and plot a spectrum

```
# ---- Input ------
load_example = True
# -----------------
if not load_example:
    if 'google.colab' in sys.modules:
        drive.mount("/content/drive")

    fileWidget = file_tools.FileWidget()
```

```
# ---- Input ------
load_example = True
file_name = 'AL-DFoffset0.00.dm3'
# -----------------
if load_example:
    if 'google.colab' in sys.modules:
      if not os.path.exists('./'+file_name):
        !wget  https://github.com/gduscher/MSE672-Introduction-to-TEM/raw/main/example_data/AL-DFoffset0.00.dm3
    else:
        datasets = file_tools.open_file('../example_data/'+file_name)
        eels_dataset = datasets['Channel_000']
      
else:
    datasets = fileWidget.datasets
    eels_dataset = fileWidget.selected_dataset
    
sum_spectrum = eels_dataset.sum()

eels_dataset = eels_dataset/sum_spectrum*100.
eels_dataset.units = '%'
eels_dataset.quantity = 'scattering probability'

view = eels_dataset.plot()
```

Canvas(toolbar=Toolbar(toolitems=[('Home', 'Reset original view', 'home', 'home'), ('Back', 'Back to previous …

### Fix energy scale and resolution function
please see [Fitting the Zero-Loss Peak](./CH4_02-Fit_Zero_Loss.ipynb) for details

### Relative Thickness Determination

The probabaility of an low-loss function in a solid angle is then:
$$\frac{\partial^2 P}{(\partial E \partial \Omega) }= t*  \frac{e}{\pi^2 a_0 m_0 v^2} {\rm Im} \left[ \frac{-1}{\varepsilon(q,E)} \right]
         \left( \frac{1}{\theta^2+\theta_E^2}\right)$$
         
Please see **Kroeger Formalism** for inclusion of retardation effects, and surface plasmons.

The integration over the (effective) collection angle gives:
$$\frac{\partial P}{\partial E} = \int_0^{\theta_c}\frac{\partial^2 P}{(\partial E \partial \Omega) }(E,\theta)\sin \theta\ d \theta$$

So we need to get the loss-function, calculate $\frac{\partial^2 P}{(\partial E \partial \Omega) }$ and then integrate over the angles, then we fit this to the spectrum with the sole variable of the thickness $t$.

The specimen thickness $t$, it is actually the total scattering
and mass thickness that is measured by EELS. If the physical density of a
material were reduced by a factor $f$, the scattering per atom would remain the same
(according to an atomic model) and the mean free path should increase by a factor $f$.

The big problem however, is that one has to know the **dielectric function**. 
In the case of the Drude theory, that means we need to know the electron density.

Any approximation, therefore, needs to approximate this dielectric function, which cannot be generally applicable.


The relative thickness $ t_{rel} = t/\lambda$, in contrast, is relatively easy to determine. All the above problems are hidden in value of the inelastic mean free path (IMFP) $\lambda$, which is the inverse of the cross section above.

**When you use a tabulated value for the IMFP, be aware that this value depends on:**
* acceleration voltage
* effective collection angle
* material density
 
>**and may not be applicable for your experimental setup.**



The measurement of the relative thickness $t_{rel}$ is relative easy:

We already did this in the  [Fit Zero-Loss](./CH4_02-Fit_Zero_Loss.ipynb) part.

The inelastic scattering can be viewed in terms of independent collisions, whose occurrences obey Poisson statistics. The probability that a transmitted electron suffers $n$ collisions is 
\begin{equation} \Large
P_n = (1/n!)m^n \exp(-m)
\end{equation}

where $m$ is the number of average collisions for electrons travel through this sample area. The number $m$ can be set to the scattering parameter $t/\lambda$. $P_n$ is represented in the EELS spectrum by the ration of the energy-integrated intensity $I_n$ of $n$-fold scattering divided by the {\bf total} integrated intensity $I_t$:
\begin{equation} \Large
P_n =    I_n/I_t (1/n!) (t/\lambda)^n \exp(-t/\lambda)
\end{equation}

For a given order $n$ of scattering, the intensity  is highest when $t/\lambda =n$
In the case of the unscattered (n=0) component (zero--loss peak), the intensity is highest at t=0 and decreases exponentially with specimen thickness. For $n=0$, equation \ref{equ:poisson} gives equation 
\begin{equation} \Large
\frac{t}{\lambda}= - \ln\left[ \frac{I_{\mbox{total}}}{I_{zl}}\right]
\end{equation}
I just replaced $I_{zl}$ with $I_0$.

```
FWHM, energy_shift = eels_tools.get_channel_zero(np.array(eels_dataset), eels_dataset.energy_loss)

print(f'Zero Loss with energy resolution of {FWHM:.2f} eV at position {energy_shift:.3f} eV')
eels_dataset.energy_loss -= energy_shift

eels_dataset.energy_loss.dimension_type ='SPECTRAL'
zero_loss  = eels_tools.get_resolution_functions(eels_dataset)

plt.figure()
plt.plot(eels_dataset.energy_loss, eels_dataset, label='spectrum')
plt.plot(eels_dataset.energy_loss, zero_loss, label = 'zero-loss')
plt.plot(eels_dataset.energy_loss, np.array(eels_dataset)-zero_loss , label = 'difference')

plt.title ('Lorentzian Product Fit of Zero-Loss Peak')
#plt.xlim(-5,30)
plt.legend();
Izl = zero_loss.sum()
Itotal = np.array(eels_dataset).sum()
tmfp = np.log(Itotal/Izl)
print(f'Sum of Zero-Loss: {Izl:.0f} counts')
print(f'Sum of Spectrum: {Itotal:.0f} counts')
print (f'thickness [IMFP]: {tmfp:.5f}')
```

Zero Loss with energy resolution of -0.15 eV at position -0.136 eV
Sum of Zero-Loss: 84 counts
Sum of Spectrum: 100 counts
thickness [IMFP]: 0.17734

Canvas(toolbar=Toolbar(toolitems=[('Home', 'Reset original view', 'home', 'home'), ('Back', 'Back to previous …


## Single Scattering Deconvolution

For thicker samples (relative thickness larger than half the inelastic MFP), the scattered electrons are likely to be scattered a second time by plasmon excitations. This results for thicknesses around 0.5 MFP in more intensity in the high energy tail of the plasmon peak. For thicker areas a second plasmon peak will appear at double the energy loss and for very thick areas we have a whole series of plasmon peaks.
In spectra of very thick areas the zero-loss peak may completely vanish. Multiple scattering is easily recognized by the positions of the peaks (multiple of $E_{max}$).

Multiple scattering influences the high energy side of the first plasmon peak, and makes it difficult to quantify the spectra, whether it is in the low-loss or core--loss region. Figure \ref{fig:ssd} shows how the correction improves the determination of the width of the plasmon width. Fortunately, we can correct this multiple scattering, because mathematically, it is a kind of self-convolution. The procedure is called single scattering deconvolution (SSD).


Electrons that lost energy can interact with the sample again. The average path between two interaction is the above introduced IMFP $\lambda$. This multiple inelaxtic scattering is most obvious in the strongest energ-loss spectrum: the volume plasmon. This multiple scatering follows the Poisson statistic and the $n^{\rm th}$ scattering has the intensity:
$$I_n = I_0 P_n = (I_0/n!)(t/λ)^n \exp(−t/λ)$$

It can be shown the the single scattering spectrum in fourier space $s(v)$ can be derived by:

$$s(v) = I_0 \ln[j(v)/z(v)]$$

$z(v)$ beeing the Fourier transformed zero-loss peak (resolution function) and $j(v$ the spectrum in Fourier space.

The above formula would also correct for any instument broadening and a very noisy spectrum would result, so we need to convolute (multiplication in Fourier space) a new broadening function, which could be a well behaved Gaussian with slightly smaller energy width than the original zero-loss peak.

```
# Single scattering deconvolution

# Use resolution Function as ZL 

j = np.fft.fft(np.array(eels_dataset))
z = np.fft.fft(zero_loss)
z2 = z ## Could be a different zl i.e. extracted from Spectrum
j1 = z2*np.log(j/z)
ssd_low_loss =np.fft.ifft(j1).real#,'fourier-log deconvolution')

plt.figure()
#plt.plot(s.tags['ene'][start:end],  zLoss[start:end]/sumSpec*1e2)
plt.plot(eels_dataset.energy_loss,  ssd_low_loss)
plt.plot(eels_dataset.energy_loss, eels_dataset)
#plt.xlim(-4,40)
plt.ylim(-.1,.1);
eels_dataset.metadata['resolution_function'] = zero_loss
```

Canvas(toolbar=Toolbar(toolitems=[('Home', 'Reset original view', 'home', 'home'), ('Back', 'Back to previous …

## Volume Plasmon Peak

Most of the inelastically scattered electron arise from interaction with outer shell electrons. These interactions, therefore, have a high intensity and are easy to obtain. The quantification of this region ($<$ 100eV)  in an EELS spectrum is rather hard.

The valence electrons in a solid can be considered as coupled oscillators which interact with each others and with the transmitted electrons. In a first approximation the valence electrons behave like a free electron gas (Fermi sea, jellium). The behavior of the electron gas is described in terms of the dielectric function $\varepsilon$.


The energy-loss function $F_{el}$ on the other hand is determined by the dielectric function $\varepsilon$ through:

$$
F_{el} = \Im \left[\frac{-1}{\varepsilon(\omega)} \right]
$$

The maximum of the energy-loss function is the plasmon--peak, which is given by:
$$
E_{max} = \left[(E_p)^2 - (\Delta E_p/2)^2\right]^{1/2}
$$

### Dielectric Theory

We investigate the plasmon excitation in the so called jellium model. This model is enough to explain the essence of this excitation, but is not as complicated as the real solid state.


The displacement of a {\it quasifree} electron (with an effective mass $m$ and not the rest mass $m_0$) due to an electric field $\vec{E}$ must fulfill the equation :
\begin{equation} \Large
m\vec{x}'' + m\Gamma \vec{x}'  =  -e\vec{E}
\end{equation}

The usage of an effective mass approximates the interaction between the valence electrons and the ion--cores. For the same reason, we introduce $\Gamma$ a damping constant. Instead of $\Gamma$, we could also use its reciprocal value $\tau = 1/\Gamma$ as in the Drude theory. This is similar to the electronic theory of conduction.


For an oscillatory field $\vec{E}= \vec{E} \exp(-i\omega t)$ above equation \ref{equ:motion} has the following solution:
\begin{equation} \Large
\vec{x} = (e\vec{E}/m)(\omega ^2+i\Gamma \omega)^{-1}
\end{equation}


The displacement gives raise to a polarization $\vec{P}  = -en\vec{x} =\varepsilon_0\chi\vec{E}$, with $\chi$ electric susceptibility and $n$ the the number of electron per unit volume. The dielectric function $\varepsilon(\omega)=1+\chi$ can be expressed as:
\begin{equation} \Large
\varepsilon(\omega)=\varepsilon_1+i\varepsilon_2 = 1-\frac{\omega_p^2}{\omega^2+\Gamma^2}+\frac{i\Gamma\omega^2_p}{\omega(\gamma^2+\Gamma^2)}
\end{equation}
Where $\omega$ is the frequency (in rad/s) of forced oscillation and $\omega_p$ is the Eigen or resonance frequency of the free electron gas, which is given by:
\begin{equation} \Large
\omega_p =\left[ \frac{ne^2}{\varepsilon_0 m} \right]^{1/2}
\end{equation}


A sudden impulse such as a transmitted electron will contain all angular frequencies (Fourier components). It will also excite the resonance frequency of the jellium. Such an oscillation with frequency $\omega_p$ can be viewed as a ``pseudoparticle`` with (plasmon) energy $E_p =\hbar \omega_p.$ We call this ``pseudoparticle``  a **plasmon**.

### Energy-Loss Function
The energy-loss function (elf) is given as shown in the beginning by:
\begin{equation} \Large
E_{el}= \left[\frac{1}{\varepsilon(\omega)}\right] = \frac{\varepsilon_2}{\varepsilon_1^2+\varepsilon_2^2}=\frac{\omega\Gamma\omega_p^2}{(\omega^2-\omega_p^2)^2 +(\omega\Gamma)^2}
\end{equation}
The energy-loss is represented by $E=\hbar \omega$ and we can rewrite equation 
\ref{equ:eels_function2} as:
\begin{equation}
 \left[\frac{1}{\varepsilon(E)}\right]  =\frac{(E\hbar/\tau)E_p^2}{(E^2-E^2)^2 +(E\hbar/\tau)^2} %
  =\frac{(E \quad \Delta E_p)E_p^2}{(E^2-E^2)^2 +(E \quad \Delta E_p)^2} 
\end{equation}


The relaxation time $\tau = 1/\Gamma$ is directly connected to the FWHM of the energy-loss function which is given by $\Delta E_p =\hbar\Gamma = \hbar/\tau$. The effect of the effective mass on the energy-loss function is rather small.\\ 
The maximum of the energy-loss function is given in equation \ref{equ:plasmon-maximum}.


The relaxation time $\tau$ represents the time for plasmon oscillations to decay in energy by  a factor $\exp(-1)=0.37$. The number of oscillations which occur within this time is $\omega_p\tau/(2\pi)=E_p/(2\pi/\Delta E_p)$. Using experimental values for $E_p$ and $\Delta E_p$ result in 5 to 0.4 oscillations. The plasmon oscillations are, therefore, heavily  damped, which depends on the band structure of the material.

### Plasmon Energies

The calculated plasmon energies of the Jellium model with equation \ref{equ:plasmon_frequency} are already quite good as can be seen in table \ref{tbl:plasmon_frequencies}.
Only the number of valence electrons per unit area $n$ and the dielectric constant $\varepsilon_0$ are necessary for these calculations.



| Material |  $E_p$ (experimental) | $E_P$ (theoretical)|
|----------|-----------------------|--------------------|
|Li | 7.1 eV | 8.0 eV|
|Diamond | 34 eV | 31 eV|
|Si | 16.5 eV | 16.6 eV| 
|Ge | 16.0 eV | 15.6 eV|
|InSb | 12.9 eV | 12.7 eV|
|GaAs | 15.8 eV | 15.7 eV|
|NaCl | 15.5 eV | 15.7 eV|

A more sophisticated way of comparing the valence loss spectra to theory is to calculate the dielectric function. {\it Ab initio} density functional theory can be used to do these calculations. To obtain the dielectric function the valence band has to be convoluted with the conduction band. A comparison between experiment and theory is shown in the figure below. 

<img title="Plasmon--Loss peak of Li" width="50%" alt="Plasmon--Loss peak of Li" src="images/Li-plasmon.jpg">

*Plasmon--Loss peak of Li (black circles), Gibbson et al Phys.~Rev.~B {\bf 13}:2451 (1979) and calculated energy-loss function by S.~Ramachandran et al. (unpublished)}*

The plasmon--loss enables us to determine the plasmon energy, a materials parameter.
The width plasmon peak is also a characteristic of the material and is needed to determine the plasmon energy.

<img title="Plasmon-loss" width="50%" alt="Plasmon-loss" src="images/Plasmon-loss.jpg">

*Plasmon--Loss peak of SrTiO$_3$ with highlighted FWHM*

The spectrum here is quite complicated due to the surface plasmon--peak which shows up to the left of the volume plasmon--peak. We measure the energy of the maximum of the plasmon--peak (here $E_{\mbox{max}} = 31$ eV) and the width of the plasmon--peak (here $\Delta E_P = 5.3$ eV). While it is easy to determine the plasmon--peak energy , the plasmon--peak width can only be determined approximately, because we don't know how to subtract the background.

Using equation above, we find that the plasmon energy is 30.5 eV for SrTiO$_3$.



This spectrum shows the high dynamic range of an EELS spectrum. The valence loss part of the spectrum is noisy, but the zero-loss peak is not saturated. The surface plasmon peak is strong, which indicates a rather thin area. May be a little too thin. Without loss of information we can get spectra from thicker areas.


Not only the plasmon energy (or the plasmon maximum) can be used for an identification of materials,
but also the shape, especially the width of the plasmon peak.

As seen above, it is rather difficult to determine the FWHM of a plasmon peak. However, it is much easier after subtraction of the zero-loss peak, as can be seen in figure below.

<img title="Ni plasmon-loss" width="50%" alt="Ni plasmon-loss" src="images/plasmon2.jpg">

*Plasmon--Loss peak of  Ni (black) after subtraction of the zero-loss peak and with highlighted FWHM. The original spectrum and the zero-loss peak are displayed in the background.*

A comparison of the plasmon peak width of Ni (above) and Si (figure  below)
 makes it apparent  how different the shape of plasmon peaks can be. The Si plasmon peak is sharp (FWHM: 7.3 eV) and has a well defined maximum, while the Ni plasmon peak is very broad (FWHM: 40 eV).

<img title="Si plasmon-loss" width="50%" alt="Si plasmon-loss" src="images/plasmon3.jpg">
*Plasmon--Loss peak of  Si (black) after subtraction of the zero-loss peak and with highlighted FWHM. The original spectrum and the zero-loss peak are displayed in the background.*

The Si plasmon peak is obtained from a rather thin area, which also makes it easier to determine the width, because the right hand tail is not broadened by the thicker sample (please see section above about single scattering deconvolution).

## Drude Function

The dielectric function in the Drude theory is given by two input parameters the position of the plasmon energy $E_p$
and the width of the plasmon $\Gamma$

$$ ε(ω) = ε1 + iε2 = 1 + χ = 1 − \frac{\omega_p^2}{\omega^2+\Gamma^2} + \frac{i\Gamma \omega_p^2}{\omega(\omega^2+\Gamma^2)}$$
Here $\omega$ is the angular frequency (rad/s) of forced oscillation and $\omega_p$ is the natural or resonance frequency for plasma oscillation, given by
$$ ω_p = \sqrt{\frac{ne^2}{(ε_0m_0)}} $$
A transmitted electron represents a sudden impulse of applied electric field, containing
all angular frequencies (Fourier components). Setting up a plasma oscillation of the loosely bound outer-shell electrons in a solid is equivalent to creating a pseudoparticle of energy $E_p = \hbar \omega_p$, known as a plasmon (David Pines, Elementary Excitations in Solids, 1963).

```
# ----------- Input -------------
E_p = plasmon_energy = 17. # in eV
E_w = plasmon_gamma = .7 # in eV
# -------------------------------
energy_scale = eels_dataset.energy_loss+1e-18 #= np.linspace(0,50,1024)+1e-18


def Drude(E,E_p,E_w):
    eps = 1 - E_p**2/(E**2+E_w**2) +1j* E_w* E_p**2/E/(E**2+E_w**2)
    elf = (-1/eps).imag
    return eps,elf

eps,elf = Drude(np.array(energy_scale), plasmon_energy, plasmon_gamma)

plt.figure()
plt.plot(energy_scale, eps.real, label='Re($\epsilon_{Drude}$)')
plt.plot(energy_scale, eps.imag, label='Im($\epsilon_{Drude}$)')
plt.plot(energy_scale, elf, label='loss function$_{Drude}$')
plt.plot([0,energy_scale[-1]],[0,0],c='black')

plt.legend()
plt.gca().set_ylim(-2,max(elf)*1.05);
plt.xlabel('energy loss (eV)')
```

Text(0.5, 0, 'energy loss (eV)')

Canvas(toolbar=Toolbar(toolitems=[('Home', 'Reset original view', 'home', 'home'), ('Back', 'Back to previous …

## Fitting a Drude Function to Plasmon

The position and the width are important materials parameters and we can derive them by fitting the Drude function to the volume plasmon region.

```
from scipy.optimize import leastsq

def Drude(E,Ep,Ew):
    eps = 1 - Ep**2/(E**2+Ew**2) +1j* Ew* Ep**2/E/(E**2+Ew**2)
    elf = (-1/eps).imag
    return eps,elf

def errfDrude(p, y, x):
    eps,elf = Drude(x,p[0],p[1])
    err = y - p[2]*elf
    #print (p,sum(np.abs(err)))
    return np.abs(err)#/np.sqrt(y)


pin2 = np.array([15,1,.7])
E = np.array(energy_scale)
startFit =np.argmin(abs(energy_scale.values-13))
endFit = np.argmin(abs(energy_scale.values-18))

print(startFit)
p2, lsq = leastsq(errfDrude, pin2, args=(ssd_low_loss[startFit:endFit], np.array(energy_scale)[startFit:endFit]), maxfev=2000)

eps, elf =Drude(np.array(energy_scale),p2[0],p2[1])
drudePSD = p2[2]* elf
plt.figure()

plt.plot(energy_scale,eels_dataset)
plt.plot(energy_scale,drudePSD)
plt.plot(energy_scale,eels_dataset-drudePSD)
plt.axhline(0, color='black')

plt.gca().set_xlim(0,40)
plt.gca().set_ylim(-0.01,0.2)
print(f"Drude Theory with Plamson Energy: {p2[0]:2f} eV and plasmon Width {p2[1]:.2f} eV") 
print(f"Max of Plasmon at {energy_scale[drudePSD.argmax(0)]:.2f} eV")
print(f"Amplitude of  {p2[2]:.2f} was deteremined by fit ")
```

819
Drude Theory with Plamson Energy: 15.049794 eV and plasmon Width 0.72 eV
Max of Plasmon at 15.04 eV
Amplitude of  0.01 was deteremined by fit

Canvas(toolbar=Toolbar(toolitems=[('Home', 'Reset original view', 'home', 'home'), ('Back', 'Back to previous …

```
plt.figure()
plt.title ('Drude Fit: Dielectric Function - Permittivity')
plt.plot(energy_scale,eps.real,label = 'Re($\epsilon)$')
plt.plot(energy_scale,eps.imag,label = 'Im($\epsilon)$')
plt.plot(energy_scale,drudePSD,label = 'loss-function$_{Drude}$')
plt.plot(energy_scale,eels_dataset,label = 'loss-function$_{exp}$')
plt.axhline(0, color='black')

plt.gca().set_xlim(0,40)
plt.gca().set_ylim(-2.5,5.3)

plt.legend();
```

Canvas(toolbar=Toolbar(toolitems=[('Home', 'Reset original view', 'home', 'home'), ('Back', 'Back to previous …

### Plasmon Frequency and Phase Identification


Plasmon peaks occurring in EELS is directly related to valence electron density and can thereby be used as a means for materials characterization and phase identification.  Free-electron metals have very sharp plasmon peaks as compared to semiconductors and insulators with broader peaks, where the valence electrons are no longer free (covalent or ionic bonding).  While many materials properties are a function of valence electron density, knowing the plasmon energy can prove to be a useful tool in identifying micro structures.


Microstructural phases are observed by shifts in the plasmon energy. Examples of phase identification are observed easily in alloys and also precipitate structures.  A common textbook example is EELS low loss comparison of diamond and graphite.  The example given in Figure is a line scan showing the variation of plasmon energies with position.  The plasmon energies range from 21 to 23 eV, corresponding to SiC (20.8 eV) and SiN3 (22.5 eV) respectively.   Figure \ref{plasmon-ls2}  is a reconstructed map of the plasmon energies.  Blue regions correspond to SiC, while the red regions correspond to SiN3.  
    
    
Appendix C in Egerton's Electron Energy Loss Spectroscopy in the Electron Microscope lists plasmon energies of some elements and compounds [Egerton-1999].

## Surface Plasmon

Spectra from thin specimen show the excitations of the surface plasmons on each side of the specimen. For any normal specimen these surface plasmons do interact, but this is not true for extremely thick specimen ($>> 10$nm).
The surface plasmon frequency $\omega_S$ for thin specimen  is related to the bulk plasmon frequency $\omega_P$ by Ritchie [Ritchie-PR1957]:  
$$
\omega_S=\omega_P\left[  \frac{1\pm \exp(-q_st) }{1+\varepsilon} \right]^{1/2}
$$


The symmetric mode, where like charges face one another, corresponds to the higher angular frequency $q_s$. Please note, that this relationship does only apply for large $q_s$

The differential probability for surface excitation at both surfaces of a sample with thickness $t$ can be expressed (normal incident, no retardation effects) by:
$$
\frac{d^2 P_s}{d\Omega d E}=\frac{2\hbar}{\pi^2 \gamma a_0 m_0^2 \mu^3}\frac{\theta}{(\theta^2+\theta^2_E)^2} \Im\left[  \frac{(\varepsilon_a - \varepsilon_b)^2 } {\varepsilon_a^2 \varepsilon_b}\right]
$$
with 
$$
R_c = \frac{\varepsilon_a \sin^2(tE/2\hbar\mu)}{\varepsilon_b + \varepsilon_z }\tanh (q_s t/2) 
+ \frac{\varepsilon_a \cos^2(tE/2\hbar\mu)}{\varepsilon_b + \varepsilon_a} \coth (q_s t/2) 
$$
and $\varepsilon_a$ and $\varepsilon_b$ are the permitivities of the two surfaces.


A secondary effect of the surface excitation is the reduced intensity of the bulk plasmon peak. The effect is usually smaller than 1\%, but can be larger for spectra with small collection angle, because the preferred scattering of surfuce losses into small angles.
The correction for surface plasmon will be discussed in the Kramers--Kronig Analysis.

## Summary

The beauty of ``Low--Loss spectroscopy`` is its derivation of the dielectric function to high energies without prior knowledge of the composition. The signal is strong and the acquisition time is mostly restricted by the dynamic range of the spectrum.


**Think of low-loss spectroscopy as Electrodynamics**

The advantages of EELS is the derivation of these values spatially resolved.
And from a linescan across an Si/SiO$_2$ interface the dielectric function per pixel can be obtained. From that we can calculate the dielectric polarizability $\alpha_e (E)$, which may be  a measure of the dielectric strength.


We obtain more or less easily:
- relative thickness
- absolute thickness 
- inelastic mean free path
- plasmon frequency
- plasmon width
- band gap
- dielectric function
- reflectivity 
- absorption
- effective number of electrons per atoms 
 


The analysis of the optical data requires the exact knowledge of the zero-loss peak. Because of the weighting in the Fourier Analysis, the low energy part contributes heavily to the dielectric function. Therefore, energy resolution is critical for an exact determination of all the optical values from EELS. The new monochromated TEMs are now able to achieve an energy resolution of 10 meV (one is at the oak Ridge National Laboratory), which allows for a sharper zero-loss peak. Such a sharp zero-loss peak will enable us to extract this low energy data more accurately. The dielectric function and the parameters derived from it, can be more precisely determined from such EELS spectra.

## Navigation
- <font size = "3">  **Up Chapter 4: [Imaging](CH4_00-Spectroscopy.ipynb)** </font>
- <font size = "3">  **Back: [Zero-Loss](CH4_02-Fit_Zero_Loss.ipynb)** </font>
- <font size = "3">  **Next: [Introduction to Core-Loss](./CH4_07-Introduction_Core_Loss.ipynb)** </font>
- <font size = "3">  **List of Content: [Front](../_MSE672_Intro_TEM.ipynb)** </font>

```

```
