Repository: gduscher/MSE672-Introduction-to-TEM

# MSE672: Introduction to TEM
MSE672: Course of the MSE Department at The University of Tennessee in the Spring Semester 2021

by Gerd Duscher,

File: Spectroscopy/CH4_13-Bremsstrahlung.ipynb
## Chapter 4 [Spectroscopy](CH4_00-Spectroscopy.ipynb)


<hr style="height:1px;border-top:4px solid #FF8200" />

# Bremsstrahlung

[Download](https://raw.githubusercontent.com/gduscher/MSE672-Introduction-to-TEM/main/Spectroscopy/CH4_13-Bremsstrahlung.ipynb)
 

[![OpenInColab](https://colab.research.google.com/assets/colab-badge.svg)](
    https://colab.research.google.com/github/gduscher/MSE672-Introduction-to-TEM/blob/main//Spectroscopy/CH4_13-Bremsstrahlung.ipynb)

part of 

<font size = "5"> **[MSE672:  Introduction to Transmission Electron Microscopy](../_MSE672_Intro_TEM.ipynb)**</font>


**Spring 2024**
<table style="margin-right:auto;margin-left:0px">
  <tr>
    <td>Gerd Duscher </td>
    <td>Khalid Hattar</td>
  </tr>
  <tr>
    <td>Microscopy Facilities</td> 
    <td> Tennessee Ion Beam Materials Laboratory </td>
  </tr>
  
  <tr>
    <td>Materials Science & Engineering</td>
    <td> Nuclear Engineering</td>
  </tr>
  <tr>
    <td>Institute of Advanced Materials & Manufacturing</td>
    <td> </td>
  </tr>
  <tr>
    <td colspan="2"><center> The University of Tennessee, Knoxville</center> </td>
  </tr>
</table>

Background and methods to analysis and quantification of data acquired with transmission electron microscopes.

## Load relevant python packages
### Check Installed Packages

```
import sys
import importlib.metadata
def test_package(package_name):
    """Test if package exists and returns version or -1"""
    try:
        version = importlib.metadata.version(package_name)
    except importlib.metadata.PackageNotFoundError:
        version = '-1'
    return version

if test_package('pyTEMlib') < '0.2024.2.3':
    print('installing pyTEMlib')
    !{sys.executable} -m pip install  --upgrade pyTEMlib -q

print('done')
```

done

## First we import the essential libraries
All we need here should come with the annaconda or any other package

```
%matplotlib widget
import matplotlib.pyplot as plt
import numpy as np
import sys
import os
if 'google.colab' in sys.modules:
    from google.colab import output
    from google.colab import drive
    output.enable_custom_widget_manager()

__notebook_version__ = '2023.01.22'
print('notebook version: ', __notebook_version__)
```

notebook version:  2023.01.22

## Bremsstrahlung
The Bremsstrahlung causes the background the characteristic X-ray peaks are sitting on.


Because of the repulsion a fast electron by the negative electron cloud in a solid. such an electron will be de-accelerated or deflected. Any acceleration (negative or positive) is related with a photon (possibly only as an exchagne particle which is the basis of Quantum Eletrodynamics).

![X-Ray_Auger](./images/Bremsstrahlung1.jpg)

The energy loss in the braking of an electron will cause the emission of Bremsstrahlung (braking radiation). The energy of the photon of this electromagnetic radiation is directly the photon energy.

Thus the Bremsstrahlung spans the energies from the incident electron's energy down to a practical limit of about 100eV. The Bremsstrahlung is therefore sometimes refered to as X-ray continuum.



The Bremsstrahlung is anoistropic, peaked in the forwad direction of the incident electron.

## Kramer's formulation of Bremsstrahlung

Kramers' formula for Bremsstrahlung is the most basic (and not very accurate) description of Bremsstrahlung vs energy:

$$ N_E = IKZ \frac{(E-E_0)}{E}$$

- K -- A constant,
- Z -- The average atomic number of the specimen,
- E0 -- The incident beam energy, 
- I -- The electron beam current,
- E -- The continuum photon energy.

The factor K in Kramers’ law actually takes
account of numerous parameters. These include
- Kramers’ original constant.
- The collection efficiency of the detector.
- The processing efficiency of the detector.
- The absorption of X-rays within the specimen.

```
Z = 26
E_0 = 10 # keV

K = -4000
I = 1

E = energy_scale = np.linspace(.1,30,2048) #in keV
N_E = I*K*Z*(E-E_0)/E

Z2 = 58
E_02 = 10 # keV
N_E2 = I*K*Z2*(E-E_02)/E

plt.figure()
plt.plot(energy_scale, N_E, label= f'{E_0} keV');
plt.plot(energy_scale, N_E2, label= f'{E_02} keV');
plt.axhline(y=0., color='gray', linestyle='-', linewidth = 0.5)
plt.ylim( -1e5, 1e6)
plt.legend();
```

Canvas(toolbar=Toolbar(toolitems=[('Home', 'Reset original view', 'home', 'home'), ('Back', 'Back to previous …

Please change the atomic number *Z* and the acceleration voltage *E_0* in the code cell 
above to see the influence of these values on the Bremsstrahlung.

## Bremsstrahlung and EDS Background

At low energies,  this background above does not look anything like the background we obtain in the EDS spectrum.

This is due to the  response of the EDS detector system

![X-Ray_Auger](./images/DetectorEfficiency.png).

The effect of the detector system will be discussed in the [Detector Efficiency notebook](CH4_15-Detector.ipynb).


## Navigation
- <font size = "3">  **Back: [Introduction to X-Ray](CH4_12-Introduction_X_Rays.ipynb)** </font>
- <font size = "3">  **Next: [Characteristic X-Rays](CH4_14-Characteristic_X_Rays.ipynb)** </font>
- <font size = "3">  **Chapter 4: [Spectroscopy](CH4_00-Spectroscopy.ipynb)** </font>
- <font size = "3">  **List of Content: [Front](../_MSE672_Intro_TEM.ipynb)** </font>

```

```

```

```

File: Spectroscopy/CH4_14-Characteristic_X_Rays.ipynb
<font size = "5"> **Chapter 4: [Spectroscopy](CH4_00-Spectroscopy.ipynb)** </font>


<hr style="height:1px;border-top:4px solid #FF8200" />

# Characteristic X-Rays

[Download](https://raw.githubusercontent.com/gduscher/MSE672-Introduction-to-TEM/main/Spectroscopy/CH4_14-Characteristic_X_Rays.ipynb)
 

[![OpenInColab](https://colab.research.google.com/assets/colab-badge.svg)](
    https://colab.research.google.com/github/gduscher/MSE672-Introduction-to-TEM/blob/main//Spectroscopy/CH4_14-Characteristic_X_Rays.ipynb)

part of 

<font size = "5"> **[MSE672:  Introduction to Transmission Electron Microscopy](../_MSE672_Intro_TEM.ipynb)**</font>

**Spring 2026**<br>
by Gerd Duscher

Microscopy Facilities<br>
Institute of Advanced Materials & Manufacturing<br>
Materials Science & Engineering<br>
The University of Tennessee, Knoxville

Background and methods to analysis and quantification of data acquired with transmission electron microscopes.

## Load relevant python packages
### Check Installed Packages

```
import sys
import importlib.metadata
def test_package(package_name):
    """Test if package exists and returns version or -1"""
    try:
        version = importlib.metadata.version(package_name)
    except importlib.metadata.PackageNotFoundError:
        version = '-1'
    return version

if test_package('pyTEMlib') < '0.2026.01.1':
    print('installing pyTEMlib')
    !{sys.executable} -m pip install  --upgrade pyTEMlib -q

print('done')
```

done

## First we import the essential libraries
All we need here should come with the annaconda or any other package

```
%matplotlib widget
import matplotlib.pyplot as plt
import numpy as np
import sys
import os
if 'google.colab' in sys.modules:
    from google.colab import output
    from google.colab import drive
    output.enable_custom_widget_manager()
    
import pyTEMlib
__notebook__ = 'CH4_14-Characteristic-X_Rays'
__notebook_version__ = '2026_01_18'
```

## X-Ray Families
The case is not always as simple as in the case of the carbon atom in the [Introduction](CH4_12-Introduction_X_Rays.ipynb#X-Rays)

As the atomic number $Z$ increases the number of electrons in the respective energy states increases. With increasing complexity of the shell structure more options for relaxtions are available with different probabilities.

For example a Na atom which has an M-shell The 1s state can be filled by an L- or an M-shell, producing two different characteristic X-rays:

- K-L$_{2,3} ($K\alpha$): $E_X = $E_K- E_L$ = 104 eV
- K-M$_{2,3} ($K\beta$): $E_X = $E_K- E_M$ = 1071 eV

For heavier atoms than sodium more options exist:

![Nomenclature](./images/Nomenclature.jpg)

## X-ray Nomenclature 

Two systems are in use for naming characteristic X-ray lines.

The oldest one is the Siegbahn system in wich first the shell where the  ionization occured is listed and then a greek letter that suggests the order of their families by their **relative intensity** ($\alpha>\beta>\gamma>\eta>\zeta$).

For closely related memebers of a family additionally numebrs are attched such as $L \beta_1$.

While most commercial software still uses the Siegbahn system the [International Union of Pure and Applied Chemistry (IUPAC)](https://old.iupac.org/publications/pac/1991/pdf/6305x0735.pdf) has officially changed the system to a protocol that first dentoes the subshell were the ionization occured and followed with the term that indicates from which subshell the relaxation originates.

So $K\alpha_1$ is replaced by $K-L_3$.

![eds-lines](./images/eds-lines.jpg)

|Siegbahn|  -----IUPAC-----   |Siegbahn| -----IUPAC-----  |Siegbahn|  -----IUPAC-----  |
|--------| -------------- |--------| ------------ |--------| ------------- | 
| $K\alpha_1$| $K-L_3$    |$L\alpha_1$| $L_3-M_5$   |$M\alpha_1$| $M_5-N_7$|
| $K\alpha_2$| $K-L_2$    |$L\alpha_2$| $L_3-M_4$   |$M\alpha_2$| $M_5-N_6$|
| $K\beta_1$| $K-M_3$     |$L\beta_1$ | $L_2-M_4$   |$M\beta$    | $M_4-N_6$|
| $K\beta_2$| $K-N_{2,3}$ |$L\beta_2$ | $L_3-N_5$   |$M\gamma$   | $M_3-N_5$|
|           |             |$L\beta_3$ | $L_1-M_3$   |$M\zeta$     | $M_{4,5}-N_{2,3}$|
|           |             |$L\beta_4$ | $L_1-M_2$   |            | $M_3-N_1$|
|           |             |$L\gamma_1$| $L_2-N_4$   |            | $M_2-N_1$|
|           |             |$L\gamma_2$| $L_1-N_2$   |            | $M_3-N_{4,5}$|
|           |             |$L\gamma_3$| $L_1-N_3$   |            | $M_3-O_1$|
|           |             |$L\gamma_4$| $L_1-O_4$   |            | $M_3-O_{4,5}$|
|           |             |$L\zeta$   | $L_2-M_1$   |            | $M_2-N_4$|
|           |             |$L\iota$    | $L_3-M_1$   |            ||

## X-ray Weight of Lines

Within the excitation probaility of the characteristic X-ray lines are not equal. 

For sodium (see above for energies), 
the ratio of $K-L_{2,3}$ to $K-M$ is approximatively 150: 1. 

This ratios between the lines are a strong function of the atomic number $Z$.

We load the data of the X-Ray lines from data from [NIST](https://www.nist.gov/), the line weights are taken from the Program [DTSA-II](https://www.cstl.nist.gov/div837/837.02/epq/dtsa2/index.html), which is the quasi-standard in EDS analysis.

```
x_sections = pyTEMlib.utilities.get_x_sections()
K_M5 = []
ele_K_M5 = []
L3_M1 = []
ele_M3_M1 = []
L1_N3 = []
ele_L1_N3 = []
L3_N5 =[]
ele_L3_N5 = []
L2_M4 = []
ele_L2_M4 = []
for element in range(5,82):
    if 'K-M5' in x_sections[str(element)]['lines']:
        K_M5.append(x_sections[str(element)]['lines']['K-M5']['weight']/x_sections[str(element)]['lines']['K-L3']['weight'])
        ele_K_M5.append(element)
    if 'L3-M5' in x_sections[str(element)]['lines']:
    
        if 'L3-M1' in x_sections[str(element)]['lines']:
            L3_M1.append(x_sections[str(element)]['lines']['L3-M1']['weight']/x_sections[str(element)]['lines']['L3-M5']['weight'])
            ele_M3_M1.append(element)
        
        if 'L1-N3' in x_sections[str(element)]['lines']:
            L1_N3.append(x_sections[str(element)]['lines']['L1-N3']['weight']/x_sections[str(element)]['lines']['L3-M5']['weight'])
            ele_L1_N3.append(element)
        
        if 'L3-N5' in x_sections[str(element)]['lines']:
            L3_N5.append(x_sections[str(element)]['lines']['L3-N5']['weight']/x_sections[str(element)]['lines']['L3-M5']['weight'])
            ele_L3_N5.append(element)
        
        if 'L2-M4' in x_sections[str(element)]['lines']:
            L2_M4.append(x_sections[str(element)]['lines']['L2-M4']['weight']/x_sections[str(element)]['lines']['L3-M5']['weight'])
            ele_L2_M4.append(element)
    
ele = np.linspace(1,94,94)

plt.figure()
plt.plot(ele_K_M5 ,K_M5, label = 'K-M$_3$ / K-L$_3$')
plt.plot(ele_M3_M1,L3_M1, label = 'L$_3$-M$_1$ / L$_3$-M$_5$')
plt.plot(ele_L1_N3,L1_N3, label = 'L$_1$-N$_3$ / L$_3$-M$_5$')
plt.plot(ele_L3_N5,L3_N5, label = 'L$_3$-N$_5$ / L$_3$-M$_5$')
plt.plot(ele_L2_M4,L2_M4, label = 'L$_2$-M$_4$ / L$_3$-M$_5$')
plt.ylabel('')
plt.gca().set_yscale('log')
plt.xlabel('atomic number')
plt.ylabel('relative weights of lines')

plt.legend();
```

Canvas(toolbar=Toolbar(toolitems=[('Home', 'Reset original view', 'home', 'home'), ('Back', 'Back to previous …

## Characteristic X-ray Intensity

The cross section $Q_I$ (probability of excitation expressed as area) of an isolated atom ejecting an electron bound with energy $E_c$ (keV) by an electron with energy $E$ (keV) is:

$$Q_I \left(\frac{ionizations}{e^- (atoms/cm^2)} \right) =  6.51 \times 10^{-20} \left[ \frac{n_s b_s}{E E_c}\right]\log_e (c_s E / E_c) $$

where:
- $n_s$: number of electrons in shell or subshell $s$
- $b_s$, $c_s$: constants for a given shell $s$
- $E$: energy of the exciting electron
- $E_𝑐$: Critical ionization energy

For example for a K shell (Powell 1979): $n_K = 2$, $b_K = 0.35$, and $c_k = 1$

For silion the characteristic energy or binding energy for the K shell: $E_c = 1.838$ keV

The relationship between energy of the exciting electron and critical energy is important and is expressed as **overvoltage** $U$:
$$U =\frac{E}{E_c}$$



The overvoltage of the primary electron with energy $E_0$ is expressed as:
$$ U_0 =\frac{E_0}{E_c}$$

We can express the cross section with the overvoltage:

$$Q_I  =  6.51 \times 10^{-20} \left[ \frac{n_s b_s}{U E_c^2}\right]\log_e (c_s U) $$

```
n_K = 2.0
b_K = 0.35
c_K = 1.0

# Silicon
E_c_Si = 1.838 
# Iron
E_c_Fe = 6.401

E = np.linspace(0,30,2048)+0.05
U = E/E_c_Si

Q_Si = 6.51*1e-20*n_K*b_K/(U * E_c_Si**2)* np.log(c_K * U)
U = E/E_c_Fe
Q_Fe = 6.51*1e-20*n_K*b_K/(U * E_c_Fe**2)* np.log(c_K * U)
plt.figure()
plt.plot(E,Q_Si, label ='Si')
plt.plot(E,Q_Fe, label ='Fe')

plt.ylim(0.,Q_Si.max()*1.1)
plt.xlabel('excitation energy (keV)')
plt.ylabel('Q (inizations/[e$^-$ (atoms /cm$^2$)])')
plt.legend();
```

Canvas(toolbar=Toolbar(toolitems=[('Home', 'Reset original view', 'home', 'home'), ('Back', 'Back to previous …

[C.J. Powell,"Cross sections for inelastic electron scattering in solids", Ultramicroscopy **28** pp 24-31 (1989)](https://doi.org/10.1016/0304-3991(89)90264-7)

[E. Casnati, A. Tartari, and C. Baraldi; J. Phys. B: At. Mol. Phys..li (1982) 155-167: *An empirical approach to K-shell ionisation cross section by electrons*](https://doi.org/10.1088/0022-3700/15/1/022)


[D. Bote  and F. Salvat "Calculations of inner-shell ionization by electron impact with the distorted-wave and plane-wave Born approximations",Phys. Rev. A 77, 042701](https://doi.org/10.1103/PhysRevA.77.042701)

```
x_sections['25']['M4']
```

{'filename': 'None',
 'excl before': 5,
 'excl after': 50,
 'onset': 7.26159,
 'factor': 0.6666666666666666}

```
"""        
(Casnati's equation) was found to fit cross-section data to
typically better than +-10% over the range 1<=Uk<=20 and 6<=Z<=79."

Note: This result is for K shell. L & M are much less well characterized.
C. Powell indicated in conversation that he believed that Casnati's
expression was the best available for L & M also.
"""
shell_occupancy={'K':2,'L1':2,'L2':2,'L3':4,'M1':2,'M1':2,'M2':2,'M3':4,'M4':4,'M5':6}
import scipy.constants as const
res = 0.0;
beamE = 30
rel = []
Z= []
shell = 'M4'
for element in range(25,56):
    ee = x_sections[str(element)][shell]['onset']#getEdgeEnergy();
    u =  ee/beamE;
    #print(u)
    if(u > 1.0):
        u2 = u * u;
        phi = 10.57 * np.exp((-1.736 / u) + (0.317 / u2));
        #psi = Math.pow(ee / PhysicalConstants.RydbergEnergy, -0.0318 + (0.3160 / u) + (-0.1135 / u2));
        psi = np.power(ee / const.Rydberg, -0.0318 + (0.3160 / u) + (-0.1135 / u2));

        i = ee / const.electron_mass# PhysicalConstants.ElectronRestMass;
        t = beamE / const.electron_mass#PhysicalConstants.ElectronRestMass;
        f = ((2.0 + i) / (2.0 + t)) * np.sqrt((1.0 + t) / (1.0 + i)) * np.power(((i + t) * (2.0 + t) * np.sqrt(1.0 + i))/ ((t * (2.0 + t) * np.sqrt(1.0 + i)) + (i * (2.0 + i))), 1.5);
        getGroundStateOccupancy = shell_occupancy[shell]
        res = ((getGroundStateOccupancy * np.sqrt((const.value('Bohr radius') * const.Rydberg) / ee) * f * psi * phi * np.log(u)) / u);
        
        rel.append(res)
        Z.append(element)
    #print(res)
    
plt.figure()
plt.title(f"Casnati's cross section for beam energy {beamE:.0f} keV")
plt.plot(Z,rel)

plt.xlabel('atomic number Z')
plt.ylabel('Q [barns]');
```

Canvas(toolbar=Toolbar(toolitems=[('Home', 'Reset original view', 'home', 'home'), ('Back', 'Back to previous …

Even though the cross section raises fast with overvoltage $U$, 
too low overvoltage leads to a small cross section, which results in poor excitation of the X-ray line.

We can also see that the intial overvoltage $U_0$ varies with atomic number $Z$, which will affect the relative generation of X-rays from different elements.

## X-ray Production in a Thick Solid Sample

If the sample is sufficient thick so that all electrons interact ( several micrometers) the X-ray intensity is found to follow an expression fo the form:

$$I \approx i_p \left[ (E_0-E_c)/E_0\right]^n \approx i_p [U_0-1]^n$$

where:
- $i_p$: beam current 
- $n$: exponent $n$ depends on particular element and shell (Lifshin et al. 1980) 

The exponent $n$ is ususally between 1.5 and 2. See what changes in the plot below if you change this exponent.

```
n = 1.5

U_0 = np.linspace(1,10, 2048)
i_p = 1.0 # in nA
I = i_p * (U_0-1.0)**n

plt.figure()
plt.plot(U_0,I)
plt.axhline(y=0., color='gray', linewidth=0.5)
plt.xlabel('overvoltage $U_0$ [kV]')
plt.ylabel('$I$ [nA]');
```

Canvas(toolbar=Toolbar(toolitems=[('Home', 'Reset original view', 'home', 'home'), ('Back', 'Back to previous …

## X-ray Production in a Thin Foil

Now we have all the ingeedients to look at the total generation of X-rays.

The number of photons $n_X$ produced in a thin foil of thickness $t$ is :
$$ n_x  = Q_I(E) \ \omega   N_A  \frac{1}{A} \rho \ t $$

- $n_X$ [photons/e$^-$]
- $Q_I(E)$ [ ionizations/e$^-$ (atoms / cm$^2$)): ionization cross section
- $\omega$ [X-rays/ ionization]: fluorescent yield = number of X-rays generated per ionization
- $ N_A$  [atoms per mol]: Avogadro’s number 
- $A$ [g/moles]: atomic weight
- $\rho$ [g/cm$^3$]: density of sample
- $t$ [cm]: thickness of sample

The number of X-rays increase linearly with the number of atoms per unit area ($N_A  \frac{1}{A} \rho \ t $).

In the graph above, we can see the importance of the overvoltage $U$ by how the intensity increase with increasing $U_0$

## Quiz
Why is the overvoltage increasing so much while the cross section remains rather constant above the threshold?


## Navigation
- <font size = "3">  **Back: [Bremsstrahlung](CH4_13-Bremsstrahlung.ipynb)** </font>
- <font size = "3">  **Next: [Detector Response](CH4_15-Detector.ipynb)** </font>
- <font size = "3">  **Chapter 4: [Spectroscopy](CH4_00-Spectroscopy.ipynb)** </font>
- <font size = "3">  **List of Content: [Front](../_MSE672_Intro_TEM.ipynb)** </font>

```

```

File: Spectroscopy/CH4_15-Detector.ipynb
<font size = "5"> **Chapter 4: [Spectroscopy](CH4_00-Spectroscopy.ipynb)** </font>


<hr style="height:1px;border-top:4px solid #FF8200" />

# EDS Detector Efficiency 


[Download](https://raw.githubusercontent.com/gduscher/MSE672-Introduction-to-TEM/main/Spectroscopy/CH4_15-Detector.ipynb)
 

[![OpenInColab](https://colab.research.google.com/assets/colab-badge.svg)](
    https://colab.research.google.com/github/gduscher/MSE672-Introduction-to-TEM/blob/main//Spectroscopy/CH4_15-Detector.ipynb)

part of 

<font size = "5"> **[MSE672:  Introduction to Transmission Electron Microscopy](../_MSE672_Intro_TEM.ipynb)**</font>

**Spring 2026**<br>
by Gerd Duscher

Microscopy Facilities<br>
Institute of Advanced Materials & Manufacturing<br>
Materials Science & Engineering<br>
The University of Tennessee, Knoxville

Background and methods to analysis and quantification of data acquired with transmission electron microscopes.

## Load relevant python packages
### Check Installed Packages

```
import sys
import importlib.metadata
def test_package(package_name):
    """Test if package exists and returns version or -1"""
    try:
        version = importlib.metadata.version(package_name)
    except importlib.metadata.PackageNotFoundError:
        version = '-1'
    return version

if test_package('pyTEMlib') < '0.2026.1.1':
    print('installing pyTEMlib')
    !{sys.executable} -m pip install  --upgrade pyTEMlib -q

print('done')
```

done

## First we import the essential libraries
All we need here should come with the annaconda or any other package

```
%matplotlib widget
import matplotlib.pyplot as plt
import numpy as np
import sys
import os
if 'google.colab' in sys.modules:
    from google.colab import output
    from google.colab import drive
    output.enable_custom_widget_manager()

from pyTEMlib.xrpa_x_sections import x_sections

__notebook_version__ = '2026.01.22'
print('notebook version: ', __notebook_version__)
```

notebook version:  2026.01.22

## Bremsstrahlung and EDS Background

At low energies,  the [Bremsstrahlung](CH4_13-Bremsstrahlung.ipynb) above does not look anything like the background we obtain in the EDS spectrum.

This is due to the  response of the EDS detector system

![Detector_Efficiency](./images/DetectorEfficiency.png).

## Detector Response

The detector response depends on the material. The detected X-ray photons need to be absorbed in the Si detector. This absorption is then dependent on the silicon aborption coefficients (per energy).
Everything that absorbs X-ray photons before it reaches the detector crystal will weken the signal according to the photoabsorption in that material layers. Obviously we want to keep the thicknesses of those layers as thin as possible.

Let's look at the design of a detector:

![detector overview](images/Bruker3b.jpg)

![detector details](images/Bruker.jpg)

For the detector there is actually only one type common anymore (the liquid notrogen cooled Si(Li) detectors are phased out) and that is the Silicon droft detector (SDD):

![detector crystal](images/SDD2.jpg)

In front of the detector is usually a window. Only high vacuum system can have a window-less system otherwise ice would build up on the Peltier-cooled detector crystal.
This window is rather fragile and relative expensive to replace so be carfull with handling the detector system on that end.


![detector window](images/Window2.jpg)

## Signal - Photoelectric absorption of X-ray photon.

Whole energy of X-ray photon is transferred to inner shell electron of a silicon atom.

This ejected electron has now the kinetic energy of the X-ray photon minus its binding energy in the atom (K: 1838 eV, L: 98 eV)

The ejected electron undergoes inelastic scattering and creates electron hole pairs (valence to conduction band) in the process (besides other effects)

Charge generation process requires about 3.6 eV per electron hole pair

So the number of created charge carriers $𝑛$ is proportional to the original photon energy $𝐸_𝑝$:

$$ n =  \frac{E_p} {3.6 eV} $$

## Detector Efficiency
### Photoabsorption 
If we only look at the crystal we see that we have a contact and the Silicon crystal. However there is also a thin deadlayer on the top of the crystal that will absorb X-rays without detecting it.
We will talk more about detectors in the **EDS resolution section**

Detection and wekening of the signal through absorption are both governed by photoabsorption cross section.

The mass absorption coefficiencts  $ \mu/ \rho$ (a function of energy) are taken from the [Mass Absorption Coefficients from NIST](https://physics.nist.gov/PhysRefData/FFast/html/form.html)

Select the element and as *Type of Data* select **Mass Photoabsorption Coefficient (cm^2/g)**

I collected all the data in a pickled dictionary which we open below and then test the content.

```
shell_occupancy={'K1':2, 'L1':2, 'L2':2, 'L3':4, 'M1':2, 'M2':2, 'M3':4,'M4':4,'M5':6, 
                        'N1':2, 'N2':2,' N3':4,'N4':4,'N5':6, 'N6':6,'N7':8,
                        'O1':2, 'O2':2,' O3':4,'O4':4,'O5':6, 'O6':6,'O7':8, 'O8':8, 'O9': 10 }

Z = 14
print(f"Edges of {x_sections[str(Z)]['name']}:")
for key in x_sections[str(Z)]:
    if key in shell_occupancy.keys():
      print(f"{key:3s}:  {x_sections[str(Z)][key]['onset']/1e3:.3f} keV")
plt.figure()
plt.plot( x_sections[str(Z)]['ene']/1000., x_sections[str(Z)]['dat']/x_sections[str(Z)]['photoabs_to_sigma']/1e10*0.1)
plt.xlim(0,3)

plt.ylim(0,1.2e4)
            
plt.xlabel('energy [keV]')
plt.ylabel('$\mu$ [m$^2$/kg]')
plt.title('Silicon Photoabsorption Cross-Section')
plt.tight_layout();
```

Edges of Si:
M2 :  0.005 keV
M1 :  0.011 keV
L3 :  0.099 keV
L2 :  0.099 keV
L1 :  0.149 keV
K1 :  1.839 keV

Canvas(toolbar=Toolbar(toolitems=[('Home', 'Reset original view', 'home', 'home'), ('Back', 'Back to previous …

# Detector Efficiency
### Absorption
Absorption probability $P(E)$ is related t the mass aborption coefficient  with:

$$ P(E) = I/I_0 =\exp\left[ -(\mu/\rho) * \rho * t\right] = \exp\left[ -\mu* t\right]$$

with
- $I_0$: initial intensity of X-rays
- $I$:  intensity of X-rays after going through thickness $t$
- $\rho$: density of material 
 
### Detector 

The detector response $P_D$ is given by Small et al. as:
Here, we assume the contact to be Al and the dead layer is of course Si like the detector crystal:

$$ \Large 
\begin{align}
P_D = &(\exp(\mu_{Al}(E) *t_{Al} *\rho_{Al})) * (\exp(\mu_{Si}(E) *t_{dead layer} *\varrho_{Si} )) \\
&\times (1- \exp(\mu_{Si}(E) *t_{detector} *\varrho_{Si} ))
\end{align} $$

```
from scipy.interpolate import interp1d
import scipy.constants as const


## layer thicknesses of commen materials in EDS detectors in m
nickelLayer = 0.* 1e-9 # in m
alLayer = 30 *1e-9    # in m
goldLayer = 0.* 1e-9   # in m
deadLayer = 100 *1e-9  # in m
detector_thickness = 45 * 1e-3  # in m

area = 30 * 1e-6 #in m2
oo4pi = 1.0 # / (4.0 * np.pi)* np.radians(10)*2

#We make a linear energy scale 
energy_scale = np.linspace(.1,60,1199)*1000


## interpolate mass absorption coefficient to our energy scale
photoabsorption = x_sections['14']['dat']/1e10/x_sections['14']['photoabs_to_sigma']
lin = interp1d(x_sections['14']['ene'], photoabsorption,kind='linear') 
mu_Si = lin(energy_scale) * x_sections['14']['nominal_density']*100. #1/cm -> 1/m

## interpolate mass absorption coefficient to our energy scale

photoabsorption = x_sections['13']['dat']/1e10/x_sections['13']['photoabs_to_sigma']
lin = interp1d(x_sections['13']['ene'], photoabsorption,kind='linear') 
mu_Al = lin(energy_scale) * x_sections['13']['nominal_density']*100. #1/cm -> 1/m

 
detector_Efficiency1 = np.exp(-mu_Al * alLayer)* np.exp(-mu_Si * deadLayer)  * oo4pi
detector_Efficiency2 = (1.0 - np.exp(-mu_Si * detector_thickness)) * oo4pi;
detector_Efficiency =detector_Efficiency1 * detector_Efficiency2/  oo4pi;


plt.figure()
#plt.plot(energy_scale/1000, detector_Efficiency*100, label = 'detector efficieny', color = 'red')
plt.plot(energy_scale/1000, detector_Efficiency1*100, '--', label = 'deadlayer and contacts', color = 'blue')
plt.plot(energy_scale/1000, detector_Efficiency2*100, '--',label = 'crystal efficiency' , color = 'orange')
plt.xlabel('energy [keV]')
plt.ylabel('efficiency [%]')
plt.title('SDD Detector Efficiency')
plt.ylim(60,105)
plt.legend();
```

Canvas(toolbar=Toolbar(toolitems=[('Home', 'Reset original view', 'home', 'home'), ('Back', 'Back to previous …

We see that the detector efficiency drops off after our maximum acceleration voltage of 30 keV in the SEM.

The background Bremsstrahlung will be absorbed at low energies as we expected.

Play around with the thickness values of the contact and deadlayer. 

What has the biggest impact?

## Effective Background

```
Z = 26
E_0 = 30 # keV

Z2 = 26
E_02 = 10


K = -4000
I = 1
E = energy_scale/1000 #= np.linspace(.1,30,2048) #in keV

N_E = I*K*Z*(E-E_0)/E
N_E2 = I*K*Z2*(E-E_02)/E

plt.figure()
plt.plot(energy_scale/1000, N_E, '--', color = 'blue');
plt.plot(energy_scale/1000, N_E*detector_Efficiency , color = 'blue', label = f'Z = {Z} and E$_0$ = {E_0} keV');
plt.plot(energy_scale/1000, N_E2, '--', color = 'red', label = f'Z = {Z2} and E$_0$ = {E_02} keV');
plt.plot(energy_scale/1000, N_E2*detector_Efficiency,  color = 'red');
plt.axhline(y=0., color='gray', linestyle='-', linewidth = 0.5);
plt.xlim(0,3)
plt.legend();

plt.ylabel('intensity [a.u.]')
plt.xlabel('energy [keV]');
```

Canvas(toolbar=Toolbar(toolitems=[('Home', 'Reset original view', 'home', 'home'), ('Back', 'Back to previous …

In the curve above the change at the lower energiers is now as we expect it.

Please check the slope at about 1.8 keV which is caused by the Si-K edge absorption fo the deadlayer.

Change the values of *Z2* and the acceleration voltage *E_02* of the second curve to see the effects.

## Effect of Window

So far we have ignored the effect of the window in front of the X-ray detector. This window consists mostly of carbon being manufactured from polymer in a modern detector system. The exact composition is necessary to determine the effective background in an EDS spectrum.

```
C_window = .0* 1e-6   # in m

## interpolate mass absorption coefficient to our energy scale
photoabsorption = x_sections['6']['dat']/x_sections['6']['photoabs_to_sigma']
lin = interp1d(x_sections['6']['ene'], photoabsorption,kind='linear') 
mu_C = lin(energy_scale) * x_sections['6']['nominal_density']*100. #1/cm -> 1/m


window_Absorption = np.exp(-mu_C * C_window)

plt.figure()
plt.plot(energy_scale/1000, N_E, '--', color = 'blue', label = 'Incoming Flux');
plt.plot(energy_scale/1000, N_E*detector_Efficiency , color = 'blue', label = f'Detector');
plt.plot(energy_scale/1000, N_E*detector_Efficiency * window_Absorption, color = 'red', label = f'Detector and Window');

plt.axhline(y=0., color='gray', linestyle='-', linewidth = 0.5);
plt.xlim(0,3)
plt.legend();

plt.ylabel('intensity [a.u.]')
plt.xlabel('energy [keV]');
```

Canvas(toolbar=Toolbar(toolitems=[('Home', 'Reset original view', 'home', 'home'), ('Back', 'Back to previous …

## Background Slope at High Energies
While Kramers law gives the approximate shape of the background, the exact slopes is not reproduced.
Several authors intorduced a parametrized function of the Bremsstrahlung efficiency.

```
E = energy_scale/1000
Z = 26
E_0 = 30
a = [0, -73.9,1,2446,36.502,148.5, 0.1293,-0.006624,0.0002906]
g  = np.sqrt(Z)* (E_0-E)/E *(a[1]+a[2]*E+a[3]*np.log(Z)+a[4]*E**a[5]/Z)*(1+(a[6]+a[7]*E_0)*Z/E)


a = [0,54.86,1.072, 0.2835, 30.4,875,-0.08]
g2 = np.sqrt(Z)* (E_0-E)/E *(a[1]+a[2]+a[3]*E_0 +a[4]*np.log(Z)+a[5]*E_0**a[6]/Z**2)
b = [2000,-.6]
f = (b[0]+b[1]*E_0)*Z/E

plt.figure()
plt.plot(E,g2, label = 'parametrized')
plt.plot(E,N_E/100, label = 'Kramer')
plt.plot(E,g2*detector_Efficiency,label = 'parametrized with Detector')
plt.xlim(0,5)
plt.xlabel('energy (keV)')
plt.legend();
```

Canvas(toolbar=Toolbar(toolitems=[('Home', 'Reset original view', 'home', 'home'), ('Back', 'Back to previous …

## Fitting Background

Neither Kramer's Law nor any of the parametrized versions of the Bremsstrahlung are usefull for fitting.

The following expression is used for fitting purposes:

$$ N(E) = \epsilon(E) A(E) \left[ p_0+ p_1 \frac{E_0-E}{E} + p_2 \frac{(E_0-E)^2}{E}  \right]$$

in which we have the fitting parameters ($p_0, p_1, p_2$) of a polynomial of the overvoltage.

```
p = [10, 26, 10]
E = E
N = detector_Efficiency * (p[0] + p[1]*(E_0-E)/E + p[2]*(E_0-E)**2/E)

plt.figure()
plt.plot(E,N_E/200*detector_Efficiency)
plt.plot(E,N)

plt.xlim(0,4)
```

(0.0, 4.0)

Canvas(toolbar=Toolbar(toolitems=[('Home', 'Reset original view', 'home', 'home'), ('Back', 'Back to previous …

# Now we put all of that together

and make a function:

The input is in the form of a dictionary.

We note that we have several layers that reduce the efficiency and that the detector crystal itself is not really that importantfor the acceleration voltages in an SEM.

```
energy_scale = np.linspace(.1,60,1199)*1000

tags = {}

tags['acceleration_voltage_V'] = 30000

tags['detector'] ={}
tags['detector']['layers'] ={}

## layer thicknesses of commen materials in EDS detectors in m
tags['detector']['layers']['alLayer'] = {}
tags['detector']['layers']['alLayer']['thickness'] = 30 *1e-9    # in m
tags['detector']['layers']['alLayer']['Z'] = 13

tags['detector']['layers']['deadLayer'] = {}
tags['detector']['layers']['deadLayer']['thickness'] =  100 *1e-9  # in m
tags['detector']['layers']['deadLayer']['Z'] = 14

tags['detector']['layers']['window'] = {}
tags['detector']['layers']['window']['thickness'] =  0.0 *1e-9  # in m
tags['detector']['layers']['window']['Z'] = 6

tags['detector']['detector'] = {}
tags['detector']['detector']['thickness'] = 45 * 1e-3  # in m
tags['detector']['detector']['Z'] = 14
tags['detector']['detector']['area'] = 30 * 1e-6 #in m2
## interpolate mass absorption coefficient to our energy scale


def detector_response(detector_definition,energy_scale):
    response = np.ones(len(energy_scale))
    for key in detector_definition['layers']:
        Z = detector_definition['layers'][key]['Z']
        t = detector_definition['layers'][key]['thickness']
        photoabsorption = x_sections[str(Z)]['dat']/1e10/x_sections[str(Z)]['photoabs_to_sigma']
        lin = interp1d(x_sections[str(Z)]['ene'], photoabsorption,kind='linear') 
        mu = lin(energy_scale) * x_sections[str(Z)]['nominal_density']*100. #1/cm -> 1/m

        absorption = np.exp(-mu * t)
        response = response*absorption
    Z = detector_definition['detector']['Z']
    t = detector_definition['detector']['thickness']    
    photoabsorption = x_sections[str(Z)]['dat']/1e10/x_sections[str(Z)]['photoabs_to_sigma']
    lin = interp1d(x_sections[str(Z)]['ene'], photoabsorption,kind='linear') 
    mu = lin(energy_scale) * x_sections[str(Z)]['nominal_density']*100. #1/cm -> 1/m
    response = response*(1.0 - np.exp(-mu * t))# * oo4pi;
    return(response)


p = [10, 26, 10]

def EDS_Background(p,tags,energy_scale):
    E_0= tags['acceleration_voltage_V']

    detector_efficiency = detector_response(tags['detector'],energy_scale)
    E = energy_scale
    N = detector_efficiency * (p[0] + p[1]*(E_0-E)/E + p[2]*(E_0-E)**2/E)
    return N

background = EDS_Background(p,tags,energy_scale)

plt.figure()
plt.plot(energy_scale/1000, background)
plt.xlim(0,4)
plt.xlabel('energy (keV)')
```

Text(0.5, 0, 'energy (keV)')

Canvas(toolbar=Toolbar(toolitems=[('Home', 'Reset original view', 'home', 'home'), ('Back', 'Back to previous …

## Navigation
- <font size = "3">  **Back: [Characteristic X-Rays](CH4_14-Characteristic_X_Rays.ipynb)** </font>
- <font size = "3">  **Next: [Analyze Spectrum](CH4_16-Analyze_EDS_Spectrum.ipynb)** </font>
- <font size = "3">  **Chapter 4: [Spectroscopy](CH4_00-Spectroscopy.ipynb)** </font>
- <font size = "3">  **List of Content: [Front](../_MSE672_Intro_TEM.ipynb)** </font>

```

```
