Repository: gduscher/MSE672-Introduction-to-TEM

# MSE672: Introduction to TEM
MSE672: Course of the MSE Department at The University of Tennessee in the Spring Semester 2021

by Gerd Duscher,

# MSE672: Introduction to TEM
MSE672: Course of the MSE Department at The University of Tennessee in the Spring Semester 2024

by Gerd Duscher, Khalid Hattar

Start with this [notebook](https://github.com/gduscher/MSE672-Introduction-to-TEM/blob/main/_MSE672_Intro_TEM.ipynb)

File: _sources/Diffraction/CH2_01-Electron.ipynb
<font size = "5"> **Chapter 2: [Diffraction](CH2_00-Diffraction.ipynb)** </font>


<hr style="height:1px;border-top:4px solid #FF8200" />



# The Electron 


[Download](https://raw.githubusercontent.com/gduscher/MSE672-Introduction-to-TEM//main/Diffraction/CH2_01-Electron.ipynb)

[![OpenInColab](https://colab.research.google.com/assets/colab-badge.svg)](
    https://colab.research.google.com/github/gduscher/MSE672-Introduction-to-TEM/blob/main//Diffraction/CH2_01-Electron.ipynb)
 
part of

<font size = "5"> **[MSE672:  Introduction to Transmission Electron Microscopy](../_MSE672_Intro_TEM.ipynb)**</font>

by Gerd Duscher and Khalid Hattar, Spring 2024

Microscopy Facilities and Ion Beam Facility<br>
Institute of Advanced Materials & Manufacturing<br>
Materials Science & Engineering and Nuclear Engineering<br>
The University of Tennessee, Knoxville

Background and methods to analysis and quantification of data acquired with transmission electron microscopes.

First we load the code to make figures from pyTEMlib
## Import packages for figures and 
### Check Installed Packages

```
import sys
import importlib.metadata
def test_package(package_name):
    """Test if package exists and returns version or -1"""
    try:
        version = importlib.metadata.version(package_name)
    except importlib.metadata.PackageNotFoundError:
        version = '-1'
    return version

if test_package('pyTEMlib') < '0.2024.1.0':
    print('installing pyTEMlib')
    !{sys.executable} -m pip install  --upgrade pyTEMlib -q
if 'google.colab' in sys.modules:
    !{sys.executable} -m pip install numpy==1.24.4
print('done')
```

done

Please restart the session (in Runtime menu) in Google Colab.

### Load the plotting and figure packages

```
%matplotlib widget
import matplotlib.pylab as plt
import numpy as np
import sys
if 'google.colab' in sys.modules:
    from google.colab import output
    output.enable_custom_widget_manager()

import scipy  # we will use the constants part only
```

## Interaction of Common Particles with Matter

We generally use electron, photons, and neutrons for diffraction/scattering
experiments.

These particles interact with differently with matter:

 <table style="width:80%">
 
  <tr>
    <td>X-rays</td>
    <td>$\leftrightarrow$</td>
    <td>electron density</td>
  </tr>
  <tr>
    <td>neutrons</td>
    <td>$\leftrightarrow$</td>
    <td>mass of nucleus</td>
  </tr>
  <tr>
    <td>neutrons</td>
    <td>$\leftrightarrow$</td>
    <td>magnetic moment</td>
  </tr>
  <tr>
    <td>electrons</td>
    <td>$\leftrightarrow$</td>
    <td>screened charge of nucleus</td>
  </tr>
 
</table> 

We will deal with the nature of electrons more closely in the following

## Non-relativistic de Broglie Wavelength


The electron is a elementary particle with spin $\frac{1}{2}$ (lepton).


**Non--relativistic De Broglie wavelength** of electron: 

$\lambda = \frac{h}{p} = \frac{h}{\sqrt{2m_0E_{kin}}} \approx \frac{1.22}{\sqrt{E_{kin}}}$


E is the kinetic energy of the electron: $E_{kin} = eU $ [eV].

The wave length in a TEM is usually
a couple of picometers . This is a
factor of 100 smaller than your
XRD-source.

Obvioulsy, we are in the wave picture right now.

```
# --------- input  ---------------------------
acceleration_voltage_V = U = 300.0 * 1000.0 #V   
# --------------------------------------------
## energy
E_kin = acceleration_voltage_V * scipy.constants.elementary_charge
h = scipy.constants.Planck
m0 = scipy.constants.electron_mass
c = scipy.constants.speed_of_light

wave_length_m = h/np.sqrt(2*m0*E_kin) # non-relativistic wavelength in m

# # please note that we will keep all length units in Angstrom if possible.
# # otherwise we use only SI units!!!
wave_length_A = wave_length_m *1e10 # now in Angstrom

print(f'Classic wave length is {wave_length_A*100.:.2f} pm for acceleration voltage {acceleration_voltage_V/1000.:.1f} kV')
# Notice that we change units in the output to make them most readable.

print(f' which is a velocity of {np.sqrt(2/m0*E_kin):.2f} m/s or {np.sqrt(2/m0*E_kin)/c*100:.2f}% of the speed of light')
```

Classic wave length is 2.24 pm for acceleration voltage 300.0 kV
 which is a velocity of 324852582.95 m/s or 108.36% of the speed of light

## Relativistic Correction
In the table below we see that the speeds of the electron is rather close to the speed of light $c$

The formula for relativistic corrected wavelength is:
$\lambda = \frac{h}{\sqrt{2m_e E_{kin} *(1+\frac{E_{kin}}{2 m_e c^2})}}$

**Please note:** All units are internally in SI units: kg, s, V, J, except the length wihich is in nm!

We multiply with the appropriate factors for the output

```
# ---------Input: Acceleration Voltage --
E0 = acceleration_voltage_V = 300.0 *1000.0 # V
# ---------------------------------------
E_kin = acceleration_voltage_V * scipy.constants.elementary_charge
h = scipy.constants.Planck
m0 = scipy.constants.electron_mass
c = scipy.constants.speed_of_light

#relativisitic wavelength
wave_length = h/np.sqrt(2* m0 * E_kin * (1 + E_kin / (2 * m0 * c**2))) #in m

print(f'The relativistically corrected wave length is {wave_length*1e12:.2f} pm for acceleration voltage {acceleration_voltage_V/1000:.1f} kV')
```

The relativistically corrected wave length is 1.97 pm for acceleration voltage 300.0 kV

100kV : $\lambda$ = 4 pm $<$ than diameter of an atom

The relativistic parameters are:


|E (keV)|$\lambda$ (pm) | M/m$_0$ | v/c|
--------|---------------|---------|----|
|10 |  12.2 | 1.0796 | 0.1950 |
|30 | 6.98 | 1.129 | 0.3284 |
|100 | 3.70 | 1.1957 | 0.5482|
|200 | 2.51 | 1.3914 |  0.6953|
|400 | 1.64 | 1.7828 | 0.8275 |
|1000 | 0.87 | 2.9569 | 0.9411|

The same functionality (and code) is used in the kinematic_scattering library and we can test the values of above table.

Please change the acceleration voltage (**acceleration_voltage_V**) above.


### Relativistic velocity

$$\frac{v^2}{c^2} = \frac{E_{kin}(E_{kin}+2m_e c^2)}{(E_{kin}+m_e c^2)^2}$$

```
v = np.sqrt(E_kin * (E_kin + 2 * m0 * c**2)/(E_kin + m0 * c**2) **2)*c

print(f'For an acceleration voltage of {acceleration_voltage_V/1000:.0f}keV: ')
print(f'The classic velocity of the electron  is {np.sqrt(2/m0 * E_kin):.2f} m/s or {np.sqrt(2 / m0 * E_kin)/c * 100:.2f}% of the speed of light')
print(f'The relativistic velocity of the electron  is {v:.2f} m/s or {v/c*100:.2f}% of the speed of light')
```

For an acceleration voltage of 300keV: 
The classic velocity of the electron  is 324852582.95 m/s or 108.36% of the speed of light
The relativistic velocity of the electron  is 232796486.28 m/s or 77.65% of the speed of light

## That means that the resolution is not limited by the wavelength!

```
# Import Kinematic Scattering Library
import pyTEMlib.kinematic_scattering as ks         # Kinematic scattering Library

acceleration_voltage= 30*1e3
wave_length = ks.get_wavelength(acceleration_voltage)
print(f'The relativistically corrected wave length is {wave_length*1e2:.2f} pm for acceleration voltage {acceleration_voltage/1000:.1f} kV')

# Wavelength in Angstrom
def get_wavelength(acceleration_voltage):
    """
    Calculates the relativistic corrected de Broglie wave length of an electron

    Input:
    ------
        acceleration voltage in volt
    Output:
    -------
        wave length in Angstrom
    """
    E = acceleration_voltage * scipy.constants.elementary_charge
    h = scipy.constants.Planck
    m0 = scipy.constants.electron_mass
    c = scipy.constants.speed_of_light
    
    wavelength = h / np.sqrt(2 * m0 * E * (1 + (E / (2 * m0 * c ** 2))))
    return wavelength * 10**10
```

You don't have igor2 installed.     If you wish to open igor files, you will need to install it     (pip install igor2) before attempting.
You don't have gwyfile installed.     If you wish to open .gwy files, you will need to      install it (pip install gwyfile) before attempting.
Symmetry functions of spglib enabled
Qt dialogs are not available
Using kinematic_scattering library version {_version_ }  by G.Duscher
The relativistically corrected wave length is 6.98 pm for acceleration voltage 30.0 kV

```
help(ks.get_wavelength)
```

Help on function get_wavelength in module pyTEMlib.kinematic_scattering:

get_wavelength(acceleration_voltage)
    Calculates the relativistic corrected de Broglie wavelength of an electron in Angstrom

    Parameter:
    ---------
    acceleration_voltage: float
        acceleration voltage in volt
    Returns:
    -------
    wavelength: float
        wave length in Angstrom

```
help(ks)
```

Help on module pyTEMlib.kinematic_scattering in pyTEMlib:

NAME
    pyTEMlib.kinematic_scattering

DESCRIPTION
    kinematic_scattering
    Copyright by Gerd Duscher
    
    The University of Tennessee, Knoxville
    Department of Materials Science & Engineering
    
    Sources:
       Scattering Theory:
       Zuo and Spence, "Advanced TEM", 2017
    
       Spence and Zuo, Electron Microdiffraction, Plenum 1992
    
       Atomic Form Factor:
           Kirkland: Advanced Computing in Electron Microscopy 2nd edition
           Appendix C
    
    Units:
        everything is in SI units, except length which is given in Angstrom.
    
    Usage:
        See the notebooks for examples of these routines
    
    All the input and output is done through a ase.Atoms object and the dictionary in the info attribute

FUNCTIONS
    Zuo_fig_3_18(verbose=True)
        Input for Figure 3.18 in Zuo and Spence "Advanced TEM", 2017
        
        This input acts as an example as well as a reference
        
        Parameters:
        -----------
        verbose: boolean:
            optional to see output
        Returns:
        -------
            atoms: ase.Atoms
                Silicon crystal structure
            e
            dictionary: tags is the dictionary of all input and output parameter needed to reproduce that figure.
    
    check_sanity(atoms, verbose_level=0)
        Check sanity of input parameters
    
    example(verbose=True)
        same as Zuo_fig_3_18
    
    feq(element, q)
        Atomic form factor parametrized in 1/Angstrom but converted to 1/Angstrom
        
        The atomic form factor is from Kirkland: Advanced Computing in Electron Microscopy 2nd edition, Appendix C.
        From Appendix C of Kirkland, "Advanced Computing in Electron Microscopy", 3Ard ed.
        Calculation of electron form factor for specific q:
        Using equation Kirkland C.15
        
        Parameters
        ----------
        element: string
            element name
        q: float
            magnitude of scattering vector in 1/Angstrom -- (=> exp(-i*g.r), physics negative convention)
        
        Returns
        -------
        fL+fG: float
            atomic scattering vector
    
    find_angles(zone)
        Microscope stage coordinates of zone
    
    find_nearest_zone_axis(tags)
        Test all zone axis up to a maximum of hkl_max
    
    get_dynamically_allowed(atoms, verbose=False)
    
    get_metric_tensor(matrix)
        The metric tensor of the lattice.
    
    get_rotation_matrix(tags)
        zone axis in global coordinate system
    
    get_wavelength(acceleration_voltage)
        Calculates the relativistic corrected de Broglie wavelength of an electron in Angstrom
        
        Parameter:
        ---------
        acceleration_voltage: float
            acceleration voltage in volt
        Returns:
        -------
        wavelength: float
            wave length in Angstrom
    
    kinematic_scattering(atoms, verbose=False)
        All kinematic scattering calculation
        
        Calculates Bragg spots, Kikuchi lines, excess, and deficient HOLZ lines
        
        Parameters
        ----------
        atoms: ase.Atoms
            object with crystal structure:
            and with experimental parameters in info attribute:
            'acceleration_voltage_V', 'zone_hkl', 'Sg_max', 'hkl_max'
            Optional parameters are:
            'mistilt', convergence_angle_mrad', and 'crystal_name'
            verbose = True will give extended output of the calculation
        verbose: boolean
            default is False
        
        Returns
        -------
        atoms:
            There are three sub_dictionaries in info attribute:
            ['allowed'], ['forbidden'], and ['HOLZ']
            ['allowed'] and ['forbidden'] dictionaries contain:
                ['Sg'], ['hkl'], ['g'], ['structure factor'], ['intensities'],
                ['ZOLZ'], ['FOLZ'], ['SOLZ'], ['HOLZ'], ['HHOLZ'], ['label'], and ['Laue_zone']
            the ['HOLZ'] dictionary contains:
                ['slope'], ['distance'], ['theta'], ['g_deficient'], ['g_excess'], ['hkl'], ['intensities'],
                ['ZOLZ'], ['FOLZ'], ['SOLZ'], ['HOLZ'], and  ['HHOLZ']
            Please note that the Kikuchi lines are the HOLZ lines of ZOLZ
        
            There are also a few parameters stored in the main dictionary:
                ['wave_length_nm'], ['reciprocal_unit_cell'], ['inner_potential_V'], ['incident_wave_vector'],
                ['volume'], ['theta'], ['phi'], and ['incident_wave_vector_vacuum']
    
    kinematic_scattering2(atoms, verbose=False)
        All kinematic scattering calculation
        
        Calculates Bragg spots, Kikuchi lines, excess, and deficient HOLZ lines
        
        Parameters
        ----------
        atoms: ase.Atoms
            object with crystal structure:
            and with experimental parameters in info attribute:
            'acceleration_voltage_V', 'zone_hkl', 'Sg_max', 'hkl_max'
            Optional parameters are:
            'mistilt', convergence_angle_mrad', and 'crystal_name'
            verbose = True will give extended output of the calculation
        verbose: boolean
            default is False
        
        Returns
        -------
        ato,s:
            There are three sub_dictionaries in info attribute:
            ['allowed'], ['forbidden'], and ['HOLZ']
            ['allowed'] and ['forbidden'] dictionaries contain:
                ['Sg'], ['hkl'], ['g'], ['structure factor'], ['intensities'],
                ['ZOLZ'], ['FOLZ'], ['SOLZ'], ['HOLZ'], ['HHOLZ'], ['label'], and ['Laue_zone']
            the ['HOLZ'] dictionary contains:
                ['slope'], ['distance'], ['theta'], ['g_deficient'], ['g_excess'], ['hkl'], ['intensities'],
                ['ZOLZ'], ['FOLZ'], ['SOLZ'], ['HOLZ'], and  ['HHOLZ']
            Please note that the Kikuchi lines are the HOLZ lines of ZOLZ
        
            There are also a few parameters stored in the main dictionary:
                ['wave_length_nm'], ['reciprocal_unit_cell'], ['inner_potential_V'], ['incident_wave_vector'],
                ['volume'], ['theta'], ['phi'], and ['incident_wave_vector_vacuum']
    
    make_pretty_labels(hkls, hex_label=False)
        Make pretty labels
        
        Parameters
        ----------
        hkls: np.ndarray
            a numpy array with all the Miller indices to be labeled
        hex_label: boolean - optional
            if True this will make for Miller indices.
        
        Returns
        -------
        hkl_label: list
            list of labels in Latex format
    
    read_poscar(filename)
    
    ring_pattern_calculation(atoms, verbose=False)
        Calculate the ring diffraction pattern of a crystal structure
        
        Parameters
        ----------
        atoms: Crystal
            crystal structure
        verbose: verbose print-outs
            set to False
        Returns
        -------
        tags: dict
            dictionary with diffraction information added
    
    scattering_matrix(tags, verbose_level=1)
        Scattering matrix
    
    stage_rotation_matrix(alpha, beta)
        Microscope stage coordinate system
    
    vector_norm(g)
        Length of vector
        
        depreciated - use np.linalg.norm
    
    zone_mistilt(zone, angles)
        Rotation of zone axis by mistilt
        
        Parameters
        ----------
        zone: list or numpy array of int
            zone axis in Miller indices
        angles: ist or numpy array of float
            list of mistilt angles in degree
        
        Returns
        -------
        new_zone_axis: np.ndarray (3)
            new tilted zone axis

DATA
    a_l = 0.3336
    base_l = [(0.6666666666666666, 0.3333333333333333, 0.5), (0.3333333333...
    c_l = 0.4754
    cdb = {'ag': {'a': 4.0853, 'crystal_name': 'silver', 'elements': 'Ag',...
    crystal_data_base = {'ag': {'a': 4.0853, 'crystal_name': 'silver', 'el...
    electronFF = {'Ac': {'Z': 89, 'bond_length': [2.09, 1.88, 1.7, 0], 'ch...
    inputKeys = ['acceleration_voltage_V', 'zone_hkl', 'Sg_max', 'hkl_max'...
    jmol_colors = array([[1.   , 0.   , 0.   ],
           [1.   , 1. ...02, 0...
    optional_inputKeys = ['crystal', 'lattice_parameter_nm', 'convergence_...

FILE
    c:\users\gduscher\appdata\local\anaconda3\envs\pytemlib\lib\site-packages\pytemlib\kinematic_scattering.py

## Particle Flux and Current

It is important todetermine the order of magitude of how many electrons are hitting the sample.

The electron sources deliver in the order of $\mu$A current, but most of these electrons are not used. 

In a modern electron microscope, we talk about a range of 1pA to 1nA in the electron beam.

We start with the defition of an Ampere:
$$A = \frac{C}{s}$$

That definition is enough to calculate the number ofelectron per time unit (flux).

```
print(f" elementary charge: {scipy.constants.physical_constants['elementary charge'][0]:.5g} {scipy.constants.physical_constants['elementary charge'][1]}")
print(f'\n  1pA is {1e-12/scipy.constants.elementary_charge:.3} electrons/s or {1e-12/scipy.constants.elementary_charge/1000:.0f} electrons/ms')
print(f' 10pA is {10e-12/scipy.constants.elementary_charge:.3} electrons/s')
print(f'100pA is {100e-12/scipy.constants.elementary_charge*1 :.3} electrons/s')

print(f'\n at 10pA an electron will hit the sample every {scipy.constants.elementary_charge/10e-12 * 1e9:.2f} ns ')
```

 elementary charge: 1.6022e-19 C

  1pA is 6.24e+06 electrons/s or 6242 electrons/ms
 10pA is 6.24e+07 electrons/s
100pA is 6.24e+08 electrons/s

 at 10pA an electron will hit the sample every 16.02 ns

We see that we have much lower fluence in the TEM than in a laser (how could they do femtosecond pulses otherwise).

### Question
How long does one have to integrate a detector to register 1 electron with an electron beam of 1.6pA?

## Navigation
- <font size = "3">  **Back Chapter 1: [Introduction](../Introduction/CH1_00-Introduction.ipynb)** </font>
- <font size = "3">  **Next: [Atomic Form Factor](CH2_02-Atomic_Form_Factor.ipynb)** </font>
- <font size = "3">  **Chapter 2: [Diffraction](CH2_00-Diffraction.ipynb)** </font>
- <font size = "3">  **List of Content: [Front](../_MSE672_Intro_TEM.ipynb)** </font>

```

```

File: _sources/Diffraction/CH2_04-Structure_Factors.ipynb
<font size = "5"> **Chapter 2: [Diffraction](CH2_00-Diffraction.ipynb)** </font>

<hr style="height:1px;border-top:4px solid #FF8200" />

# Structure Factors
[Download](https://raw.githubusercontent.com/gduscher/MSE672-Introduction-to-TEM//main/Diffraction/CH2_04-Structure_Factors.ipynb)
 
[![OpenInColab](https://colab.research.google.com/assets/colab-badge.svg)](
    https://colab.research.google.com/github/gduscher/MSE672-Introduction-to-TEM/blob/main//Diffraction/CH2_04-Structure_Factors.ipynb)
 
part of

<font size = "5"> **[MSE672:  Introduction to Transmission Electron Microscopy](../_MSE672_Intro_TEM.ipynb)**</font>

by Gerd Duscher and Khalid Hattar, Spring 2024

Microscopy Facilities and Ion Beam Facility<br>
Institute of Advanced Materials & Manufacturing<br>
Materials Science & Engineering and Nuclear Engineering<br>
The University of Tennessee, Knoxville

Background and methods to analysis and quantification of data acquired with transmission electron microscopes.

## Load relevant python packages
### Check Installed Packages

```
import sys
import importlib.metadata
def test_package(package_name):
    """Test if package exists and returns version or -1"""
    try:
        version = importlib.metadata.version(package_name)
    except importlib.metadata.PackageNotFoundError:
        version = '-1'
    return version

if test_package('pyTEMlib') < '0.2024.1.0':
    print('installing pyTEMlib')
    !{sys.executable} -m pip install  --upgrade pyTEMlib -q
if 'google.colab' in sys.modules:
    !{sys.executable} -m pip install numpy==1.24.4
print('done')
```

done

### Load the plotting and figure packages
Import the python packages that we will use:

Beside the basic numerical (numpy) and plotting (pylab of matplotlib) libraries,
* three dimensional plotting
and some libraries from the book
* kinematic scattering library.

```
%matplotlib  widget
import matplotlib.pyplot as plt
import numpy as np
import sys
if 'google.colab' in sys.modules:
    from google.colab import output
    output.enable_custom_widget_manager()


    
# 3D plotting package 
from mpl_toolkits.mplot3d import Axes3D # 3D plotting

# additional package 
import  itertools 

# Import libraries from the book
import pyTEMlib
import pyTEMlib.kinematic_scattering as ks         # Kinematic sCattering Library
                             # with Atomic form factors from Kirklands book
    
# it is a good idea to show the version numbers at this point for archiving reasons.
__notebook_version__ = '2024.01.10'
print('pyTEM version: ', pyTEMlib.__version__)
print('notebook version: ', __notebook_version__)
```

You don't have igor2 installed.     If you wish to open igor files, you will need to install it     (pip install igor2) before attempting.
You don't have gwyfile installed.     If you wish to open .gwy files, you will need to      install it (pip install gwyfile) before attempting.
Symmetry functions of spglib enabled
Qt dialogs are not available
Using kinematic_scattering library version {_version_ }  by G.Duscher
pyTEM version:  0.2023.8.0
notebook version:  2024.01.10


## Define  Crystal

Here we define silicon but you can use any other structure you like.

```
#Initialize the dictionary with all the input
atoms = ks.structure_by_name('Si')
print(atoms.symbols)
print(atoms.get_scaled_positions())

#Reciprocal Lattice 
# We use the linear algebra package of numpy to invert the unit_cell "matrix"
reciprocal_unit_cell = np.linalg.inv(atoms.cell).T # transposed of inverted unit_cell
```

Si8
[[0.   0.   0.  ]
 [0.25 0.25 0.25]
 [0.5  0.5  0.  ]
 [0.75 0.75 0.25]
 [0.5  0.   0.5 ]
 [0.75 0.25 0.75]
 [0.   0.5  0.5 ]
 [0.25 0.75 0.75]]

### Reciprocal Lattice

Check out [Basic Crystallography](CH2_03-Basic_Crystallography.ipynb) notebook for more details on this.

```
#Reciprocal Lattice 
# We use the linear algebra package of numpy to invert the unit_cell "matrix"
reciprocal_lattice = np.linalg.inv(atoms.cell).T # transposed of inverted unit_cell

print('reciprocal lattice\n',np.round(reciprocal_lattice,3))
```

reciprocal lattice
 [[0.184 0.    0.   ]
 [0.    0.184 0.   ]
 [0.    0.    0.184]]

### 2D Plot of Unit Cell in Reciprocal Space

```

fig = plt.figure()
ax = fig.add_subplot(111)
ax.scatter(reciprocal_lattice[:,0], reciprocal_lattice[:,2], c='red', s=100)
plt.xlabel('h (1/Å)')
plt.ylabel('l (1/Å)')
ax.axis('equal');
```

Canvas(toolbar=Toolbar(toolitems=[('Home', 'Reset original view', 'home', 'home'), ('Back', 'Back to previous …

### 3D Plot of Miller Indices

```
hkl_max = 2
h  = np.linspace(-hkl_max,hkl_max,2*hkl_max+1)  # all evaluated single Miller Indices
hkl  = np.array(list(itertools.product(h,h,h) )) # all evaluated Miller indices

# Plot 2D
fig = plt.figure()
ax = fig.add_subplot(111, projection='3d')
ax.scatter(hkl[:,0], hkl[:,2], hkl[:,1], c='red', s=10)
plt.xlabel('h')
plt.ylabel('l')
fig.gca().set_zlabel('k')
#ax.set_aspect('equal')
```

Text(0.5, 0, 'k')

Canvas(toolbar=Toolbar(toolitems=[('Home', 'Reset original view', 'home', 'home'), ('Back', 'Back to previous …

## Reciprocal Space and Miller Indices

For a reciprocal cubic  unit cell with lattice parameter $b = \frac{1}{a}$:

$$	
\vec{g}_{hkl} = \begin{pmatrix}h\\k\\l\end{pmatrix}  \cdot	\begin{pmatrix}b&0&0\\0&b&0\\0&0&b\end{pmatrix} 
$$			

Or more general
			
$$			
\vec{g}_{hkl} = \begin{pmatrix}h\\k\\l\end{pmatrix} \cdot 	\begin{pmatrix}b_{1,1}&b_{1,2}&b_{1,3}\\b_{2,1}&b_{2,2}&b_{2,3}\\b_{3,1}&b_{3,2}&b_{3,3}\end{pmatrix} 
$$


The matrix is of course the reciprocal unit cell or the inverse of the structure matrix.

Therefore, we get any reciprocal lattice vector with the dot product of its Miller indices and the reciprocal lattice matrix.




Spacing of planes with Miller Indices $hkl$
$$			\begin{align*}
			|\vec{g}_{hkl}|& = \frac{1}{d}\\
			d &= \frac{1}{|\vec{g}_{hkl}|}
			\end{align*}$$
			
The length of a vector is called its **norm**.


Be careful there are two different notations for the reciprocal lattice vectors:
- materials science 
- physics

The notations are different in a factor $2\pi$.  The introduction of  $2\pi$ in physics allows to take care of the $n$ more naturally.

In the materials science notation the reciprocal lattice points are directly associated with the Bragg reflections in your diffraction pattern. <br>
(OK,s we are too lacy to keep track of $2\pi$)

### All Possible Reflections

Are then given by the all permutations of the Miller indices and the reiprocal unit cell matrix.

All considered Miller indices are then produced with the itertool package of python.

```

hkl_max = 6#  maximum allowed Miller index

h  = np.linspace(-hkl_max,hkl_max,2*hkl_max+1)   # all evaluated single Miller Indices
hkl  = np.array(list(itertools.product(h,h,h) )) # all evaluated Miller indices
g_hkl = np.dot(hkl,reciprocal_unit_cell)         # all evaluated reciprocal lattice points

print(f'Evaluation of {g_hkl.shape} reflections of {hkl.shape} Miller indices')

fig = plt.figure()
ax = fig.add_subplot(111, projection='3d')
ax.scatter(g_hkl[:,0], g_hkl[:,2], g_hkl[:,1], c='red', s=10)
plt.xlabel('u (1/A)')
plt.ylabel('v (1/A)')
fig.gca().set_zlabel('w (1/A)')
```

Evaluation of (2197, 3) reflections of (2197, 3) Miller indices

Text(0.5, 0, 'w (1/A)')

Canvas(toolbar=Toolbar(toolitems=[('Home', 'Reset original view', 'home', 'home'), ('Back', 'Back to previous …

### Atomic form factor

If we look at the scattering power of a single atom that deflects an electron:
    
![Single atom scattering](images/scattering_single_atom.jpg)

See [Atomic Form Factor](CH2_02-Atomic_Form_Factor.ipynb) for details

## Calculate Structure Factors 

To extend the single atom view of the atomic form factor $f(\theta$)  to a crystal, we change to the structure factor $F(\theta)$. The structure factor  $F(\theta)$ is a measure
of the amplitude scattered by a unit cell of a crystal
structure. 

Because $F(\theta)$ is an amplitude like  $f(\theta)$, it also
has dimensions of length.We can define  $F(\theta)$ as: 
$$ F_{hkl}(\theta) = \sum_{j=1}^{\inf} f_i(\theta) \mathrm{e}^{[-2 \pi i (h x_j+k y_j + l z_j)]} 
$$

The sum is over all the $i$ atoms in the unit cell (with
atomic coordinates $x_i, y_i, z_i$ 

The structure factors $f_i(\theta)$ are multiplied by a phase factor (the exponential function).
The phase factor takes account of the difference in phase
between waves scattered from atoms on different but
parallel atomic planes with the same Miller indices$ (hkl)$.

The scattering angle $\theta$  is the angle between the angle between the incident
and scattered electron beams.


Please identify all the variables in line 10 below. Please note that we only do a finite number of hkl

```
# Calculate Structure Factors

structure_factors = []

base = atoms.positions  # positions in Carthesian coordinates
for j  in range(len(g_hkl)):
    F = 0
    for b in range(len(base)):
        f = ks.feq(atoms[b].symbol,np.linalg.norm(np.dot(g_hkl[j], reciprocal_lattice))) # Atomic form factor for element and momentum change (g vector)
        F += f * np.exp(-2*np.pi*1j*(g_hkl[j]*base[b]).sum())        
    structure_factors.append(F)
F = structure_factors = np.array(structure_factors)
```

### All Allowed Reflections

The structure factor determines whether a reflection is allowed or not.

If the structure factor is zero, the reflection is called forbidden.

```
# Allowed reflections have a non zero structure factor F (with a  bit of numerical error)
allowed = np.absolute(structure_factors) > 0.001

print(f' Of the evaluated {hkl.shape[0]} Miller indices {allowed.sum()} are allowed. ')

distances = np.linalg.norm(g_hkl, axis = 1)
# We select now all the 
zero = distances == 0.
allowed = np.logical_and(allowed,np.logical_not(zero))

F = F[allowed]
g_hkl = g_hkl[allowed]
hkl = hkl[allowed]
distances = distances[allowed]
```

 Of the evaluated 2197 Miller indices 387 are allowed.

### Families of reflections

reflections with the same length of reciprocal lattice vector are called families

```
sorted_allowed = np.argsort(distances)

distances = distances[sorted_allowed]
hkl = hkl[sorted_allowed]
F = F[sorted_allowed]

# How many have unique distances and what is their muliplicity

unique, indices  = np.unique(distances, return_index=True)

print(f' Of the {allowed.sum()} allowed Bragg reflections there are {len(unique)} families of reflections.')
```

 Of the 386 allowed Bragg reflections there are 20 families of reflections.

### Intensities and Multiplicities

```
multiplicitity = np.roll(indices,-1)-indices
intensity = np.absolute(F[indices]**2*multiplicitity)
print('\n index \t     hkl \t 1/d [1/Ang]     d [pm] \t  F \t multip. intensity' )
family = []
for j in range(len(unique)-1):
    i = indices[j]    
    i2 = indices[j+1]   
    family.append(hkl[i+np.argmax(hkl[i:i2].sum(axis=1))])
    print(f'{i:3g}\t {family[j]} \t  {distances[i]:.2f}  \t {1/distances[i]*100:.0f} \t {np.absolute(F[i]):.2f}, \t  {indices[j+1]-indices[j]:3g} \t {intensity[j]:.2f}')
```


 index 	     hkl 	 1/d [1/Ang]     d [pm] 	  F 	 multip. intensity
  0	 [1. 1. 1.] 	  0.32  	 314 	 32.05, 	    8 	 8219.25
  8	 [0. 2. 2.] 	  0.52  	 192 	 43.49, 	   12 	 22694.18
 20	 [1. 3. 1.] 	  0.61  	 164 	 30.02, 	   24 	 21627.29
 44	 [0. 4. 0.] 	  0.74  	 136 	 40.83, 	    6 	 10004.44
 50	 [3. 1. 3.] 	  0.80  	 125 	 28.23, 	   24 	 19122.83
 74	 [4. 2. 2.] 	  0.90  	 111 	 38.48, 	   16 	 23693.10
 90	 [2. 2. 4.] 	  0.90  	 111 	 38.48, 	    8 	 11846.55
 98	 [1. 1. 5.] 	  0.96  	 105 	 26.63, 	    8 	 5674.85
106	 [3. 3. 3.] 	  0.96  	 105 	 26.63, 	   24 	 17024.55
130	 [4. 4. 0.] 	  1.04  	 96 	 36.38, 	   12 	 15880.30
142	 [3. 5. 1.] 	  1.09  	 92 	 25.20, 	   48 	 30493.62
190	 [2. 6. 0.] 	  1.16  	 86 	 34.48, 	   24 	 28539.58
214	 [3. 3. 5.] 	  1.21  	 83 	 23.92, 	   24 	 13726.58
238	 [4. 4. 4.] 	  1.28  	 78 	 32.77, 	    8 	 8590.36
246	 [5. 5. 1.] 	  1.31  	 76 	 22.75, 	   24 	 12416.23
270	 [2. 4. 6.] 	  1.38  	 73 	 31.21, 	   48 	 46748.74
318	 [5. 3. 5.] 	  1.41  	 71 	 21.68, 	   24 	 11279.07
342	 [0. 6. 6.] 	  1.56  	 64 	 28.47, 	   12 	 9728.70
354	 [5. 5. 5.] 	  1.59  	 63 	 19.81, 	    8 	 3138.30

## Allowed reflections for Silicon:   
$\ \ |F_{hkl}|^2 =  \begin{cases} (  h , k , l \ \ \mbox{ all odd} &\\
                    (  h ,| k , l \ \  \mbox{all even}& \mbox{and}\ \ h+k+l = 4n\end{cases}$ 

Check above allowed reflections whether this condition is met for the zero order Laue zone.


Please note that the forbidden and alowed reflections are directly a property of the structure factor.

## Diffraction with parallel Illumination 

Polycrystalline Sample  |Single Crystalline Sample
:---------:|:-----------------:
ring pattern |spot pattern
depends on $F(\theta)$ | depends on $F(\theta)$ 
		| depends on excitation error $s$

## Ring Pattern
<img src="images/CL375.jpg" alt="Bragg's Law" width="300" >
<img src="images/ProfileOfCL375.jpg" alt="Bragg's Law" width="300" >

**Ring Pattern:**
- The profile of a ring diffraction pattern (of a polycrystalline sample) is very close to what a you are used from X-ray diffraction.
- The x-axis is directly the magnitude of the $|\vec{g}| = 1/d$ of a hkl plane set.
	
- The intensity of a Bragg reflection is directly related to the square of the structure factor $I = F^2(\theta)$
	
- The intensity of a ring is directly related to the multiplicity of the family of planes. 


**Ring Pattern Problem:**
-  Where is the center of the ring pattern
- Integration over all angles (spherical coordinates)
- Indexing of pattern is analog to x-ray diffraction. 

The Ring Diffraction Pattern are completely defined by the Structure Factor

```
from matplotlib import patches
fig, ax = plt.subplots()
plt.scatter(0,0);
img = np.zeros((1024,1024))
extent = np.array([-1,1,-1,1])*np.max(unique)
plt.imshow(img, extent = extent)

for radius in unique:   
    circle = patches.Circle((0,0), radius*2, color='r', fill= False, alpha = 0.3)#, **kwargs)
    ax.add_artist(circle);
    
plt.xlabel('scattering angle (1/$\AA$)');
```

## Conclusion
The scattering geometry provides all the tools to determine which reciprocal lattice points are possible and which of them are allowed.

Next we need to transfer out knowledge into a  diffraction pattern.

## Navigation

- <font size = "3">  **Back Chapter 1: [Basic Crystallography](CH2_03-Basic_Crystallography.ipynb)** </font>
- <font size = "3">  **Next: [Analyzing Ring Diffraction Pattern](CH2_05-Diffraction_Rings.ipynb)** </font>
- <font size = "3">  **Chapter 2: [Diffraction](CH2_00-Diffraction.ipynb)** </font>
- <font size = "3">  **List of Content: [Front](../_MSE672_Intro_TEM.ipynb)** </font>

```

```

File: _sources/Diffraction/CH2_05-Diffraction_Rings.ipynb (part 1 of 2)
<font size = "5"> **Chapter 2: [Diffraction](CH2_00-Diffraction.ipynb)** </font>

<hr style="height:1px;border-top:4px solid #FF8200" />

#  Analyzing Ring Diffraction Pattern
[Download](https://raw.githubusercontent.com/gduscher/MSE672-Introduction-to-TEM//main/Diffraction/CH2_05-Diffraction_Rings.ipynb)

[![OpenInColab](https://colab.research.google.com/assets/colab-badge.svg)](
    https://colab.research.google.com/github/gduscher/MSE672-Introduction-to-TEM/blob/main//Diffraction/CH2_05-Diffraction_Rings.ipynb)
 
part of

<font size = "5"> **[MSE672:  Introduction to Transmission Electron Microscopy](../_MSE672_Intro_TEM.ipynb)**</font>

by Gerd Duscher and Khalid Hattar, Spring 2024

Microscopy Facilities and Ion Beam Facility<br>
Institute of Advanced Materials & Manufacturing<br>
Materials Science & Engineering and Nuclear Engineering<br>
The University of Tennessee, Knoxville

Background and methods to analysis and quantification of data acquired with transmission electron microscopes.

## Load relevant python packages
### Check Installed Packages

```
import sys
import importlib.metadata
def test_package(package_name):
    """Test if package exists and returns version or -1"""
    try:
        version = importlib.metadata.version(package_name)
    except importlib.metadata.PackageNotFoundError:
        version = '-1'
    return version

if test_package('pyTEMlib') < '0.2024.1.0':
    print('installing pyTEMlib')
    !{sys.executable} -m pip install git+https://github.com/pycroscopy/pyTEMlib.git@main -q --upgrade

if 'google.colab' in sys.modules:
    !{sys.executable} -m pip install numpy==1.24.4
print('done')
```

installing pyTEMlib
done

### Load the plotting and figure packages
Import the python packages that we will use:

Beside the basic numerical (numpy) and plotting (pylab of matplotlib) libraries,
* three dimensional plotting
and some libraries from the book
* kinematic scattering library.

```
%matplotlib  widget
import matplotlib.pyplot as plt
import numpy as np
import sys
if 'google.colab' in sys.modules:
    from google.colab import output
    output.enable_custom_widget_manager()

    
# 3D plotting package 
from mpl_toolkits.mplot3d import Axes3D # 3D plotting

# additional package 
import itertools 
import scipy.constants as const
import os

# Import libraries from the book
import pyTEMlib
import pyTEMlib.kinematic_scattering as ks         # Kinematic sCattering Library
                             # with Atomic form factors from Kirklands book
import pyTEMlib.file_tools as ft     
# it is a good idea to show the version numbers at this point for archiving reasons.
__notebook_version__ = '2024.01.10'
print('pyTEM version: ', pyTEMlib.__version__)
print('notebook version: ', __notebook_version__)
```

You don't have igor2 installed.     If you wish to open igor files, you will need to install it     (pip install igor2) before attempting.
You don't have gwyfile installed.     If you wish to open .gwy files, you will need to      install it (pip install gwyfile) before attempting.
Symmetry functions of spglib enabled
Qt dialogs are not available
Using kinematic_scattering library version {_version_ }  by G.Duscher
pyTEM version:  0.2023.8.0
notebook version:  2024.01.10


## Load Ring-Diffraction Pattern
### First we select the diffraction pattern

Load the **GOLD-NP-DIFF.dm3** file as an example.
  
The dynamic range of diffraction patterns is too high for computer screens and so we take the logarithm of the intensity.

```
# ------Input -------------
load_your_own_data = False
# -------------------------
if 'google.colab' in sys.modules:
        drive.mount("/content/drive")

if load_your_own_data:
    fileWidget = ft.FileWidget()
```

```
if load_your_own_data:
    datasets = fileWidget.datasets
    main_dataset = fileWidget.selected_dataset
else:  # load example
    datasets = ft.open_file(os.path.join("../example_data", "GOLD-NP-DIFF.dm3"))
    main_dataset =  datasets['Channel_000']

view = main_dataset.plot(vmax=20000)
```

0 1
1 1
Channel_000 sidpy.Dataset of type IMAGE with:
 dask.array<array, shape=(2048, 2048), dtype=int32, chunksize=(2048, 2048), chunktype=numpy.ndarray>
 data contains: intensity (counts)
 and Dimensions: 
u:  reciprocal distance (1/nm) of size (2048,)
v:  reciprocal distance (1/nm) of size (2048,)
 with metadata: ['experiment']
Channel_000
Please use new SciFiReaders Package for full functionality

## Finding the center

### First try with cross correlation of rotated images

### Cross- and Auto- Correlation
    
Cross correlation and auto correlation are based on a  multiplication in Fourier space. In the case of a an auto-correlation it is the same data while in the cross correlation it is another data (here the transposed (rotated) diffraction pattern)"

```
## Access the data of the loaded image
    
diff_pattern = np.array(main_dataset)
diff_pattern = diff_pattern-diff_pattern.min()
correlation = 'auto'
dif_ft = np.fft.fft2(diff_pattern)
if correlation == 'auto':
    auto_correlation  = np.fft.fftshift(np.fft.ifft2(dif_ft*dif_ft))
    center = np.unravel_index(np.argmax(auto_correlation.real, axis=None), auto_correlation.real.shape)
    plt.figure()
    plt.title('Auto-Correlation')
    plt.imshow(auto_correlation.real);
else:   
    dif_ft2 = np.fft.fft2(diff_pattern.T)
    cross_correlation  = np.fft.fftshift(np.fft.ifft2(dif_ft*dif_ft2))
    center = np.unravel_index(np.argmax(cross_correlation.real, axis=None), cross_correlation.real.shape)
    plt.figure()
    plt.title('Cross-Correlation')
    plt.imshow(auto_correlation.real);

shift = np.array(center - np.array(dif_ft.shape)/2)
print(f'center = {center} which is a shift of {shift[0]} px in x and {shift[1]} px in y direction')
plt.scatter([center[1]],[center[0]]);
```

center = (1090, 1182) which is a shift of 66.0 px in x and 158.0 px in y direction

Canvas(toolbar=Toolbar(toolitems=[('Home', 'Reset original view', 'home', 'home'), ('Back', 'Back to previous …

### How well did we do?

### Select the center yourself

The beam stop confuses the cross correlation sometimes and then we need to  adjust the selection

```
from matplotlib.widgets import  EllipseSelector
from pylab import *

def onselect(eclick, erelease):
  'eclick and erelease are matplotlib events at press and release'
  print(' startposition : (%f, %f)' % (eclick.xdata, eclick.ydata))
  print(' endposition   : (%f, %f)' % (erelease.xdata, erelease.ydata))
  print(' used button   : ', eclick.button)

def toggle_selector(event):
    print(' Key pressed.')
    if event.key in ['Q', 'q'] and toggle_selector.ES.active:
        print(' EllipseSelector deactivated.')
        toggle_selector.RS.set_active(False)
    if event.key in ['A', 'a'] and not toggle_selector.ES.active:
        print(' EllipseSelector activated.')
        toggle_selector.ES.set_active(True)

x = arange(100)/(99.0)
y = sin(x)
fig = figure
ax = subplot(111)
ax.plot(x,y)

toggle_selector.ES = EllipseSelector(ax, onselect, drawtype='line')
connect('key_press_event', toggle_selector)
show()
```

```
from matplotlib.widgets import  EllipseSelector
    
print(np.array(center)-2048)
center = np.array(center)

plt.figure(figsize=(8, 6))
plt.imshow(np.log(3.+diff_pattern).T, origin = 'upper')
selector = EllipseSelector(plt.gca(), None,interactive=True , drawtype='box')  # gca get current axis (plot)

selector.to_draw.set_visible(True)
radius = 559 
center = np.array(center)

selector.extents = (center[0]-radius,center[0]+radius,center[1]-radius,center[1]+radius)
```

[-958 -866]

Canvas(toolbar=Toolbar(toolitems=[('Home', 'Reset original view', 'home', 'home'), ('Back', 'Back to previous …

Get center coordinates from selection

```
xmin, xmax, ymin, ymax = selector.extents
x_center, y_center = selector.center
x_shift = x_center - diff_pattern.shape[0]/2
y_shift = y_center - diff_pattern.shape[1]/2
print(f'radius = {(xmax-xmin)/2:.0f} pixels')

center = (x_center, y_center )
print(f'new center = {center} [pixels]')


out_tags ={}
out_tags['center'] = center
```

radius = 559 pixels
new center = (1058.9696969696975, 1097.7748917748916) [pixels]

```

```

## Ploting Diffraction Pattern in Polar Coordinates\n",

### The Transformation Routine

```
from scipy.interpolate import interp1d
from scipy.ndimage import map_coordinates


def cartesian2polar(x, y, grid, r, t, order=3):

    R,T = np.meshgrid(r, t)

    new_x = R*np.cos(T)
    new_y = R*np.sin(T)

    ix = interp1d(x, np.arange(len(x)))
    iy = interp1d(y, np.arange(len(y)))

    new_ix = ix(new_x.ravel())
    new_iy = iy(new_y.ravel())

    
    return map_coordinates(grid, np.array([new_ix, new_iy]),
                            order=order).reshape(new_x.shape)

def warp(diff,center):
    # Define original polar grid
    nx = diff.shape[0]
    ny = diff.shape[1]

    x = np.linspace(1, nx, nx, endpoint = True)-center[0]
    y = np.linspace(1, ny, ny, endpoint = True)-center[1]
    z = diff

    # Define new polar grid
    nr = int(min([center[0], center[1], diff.shape[0]-center[0], diff.shape[1]-center[1]])-1)
    print(nr)
    nt = 360*3


    r = np.linspace(1, nr, nr)
    t = np.linspace(0., np.pi, nt, endpoint = False)
    return cartesian2polar(x,y, z, r, t, order=3).T
```

### Now we transform

If the center is correct a ring in carthesian coordinates is a line in polar coordinates

A simple sum over all angles gives us then the diffraction profile (intensity profile of diffraction pattern)

```
center = np.array(center)
out_tags={'center': center}
#center[1] = 1057
# center[0]= 1103
# center[1]=1055

polar_projection = warp(diff_pattern,center)
below_zero = polar_projection<0.
polar_projection[below_zero]=0.

out_tags['polar_projection'] = polar_projection

# Sum over all angles (axis 1)
profile = polar_projection.sum(axis=1)
profile_0 = polar_projection[:,0:20].sum(axis=1)
profile_360 = polar_projection[:,340:360].sum(axis=1)
profile_180 = polar_projection[:,190:210].sum(axis=1)

profile_90 = polar_projection[:,80:100].sum(axis=1)
profile_270 = polar_projection[:,260:280].sum(axis=1)


out_tags['radial_average'] = profile

scale = ft.get_slope(main_dataset.dim_0.values)

plt.figure()
plt.imshow(np.log2(1+polar_projection),extent=(0,360,polar_projection.shape[0]*scale,scale),cmap="gray", vmin=np.max(np.log2(1+diff_pattern))*0.5)
ax = plt.gca()
ax.set_aspect("auto");
plt.xlabel('angle [degree]');
plt.ylabel('distance [1/nm]')

plt.plot(profile/profile.max()*200,np.linspace(1,len(profile),len(profile))*scale,c='r');
#plt.plot(profile_0/profile_0.max()*200,np.linspace(1,len(profile),len(profile))*scale,c='orange');
#plt.plot(profile_360/profile_360.max()*200,np.linspace(1,len(profile),len(profile))*scale,c='orange');
#plt.plot(profile_180/profile_180.max()*200,np.linspace(1,len(profile),len(profile))*scale,c='b');
plt.plot(profile_90/profile_90.max()*200,np.linspace(1,len(profile),len(profile))*scale,c='orange');
plt.plot(profile_270/profile_270.max()*200,np.linspace(1,len(profile),len(profile))*scale,c='b');


plt.plot([0,360],[3.8,3.8])
plt.plot([0,360],[6.3,6.3])
```

949

[<matplotlib.lines.Line2D at 0x18ec29c1df0>]

## Determine Bragg Peaks

Peak finding is actually not as simple as it looks

```

```

```
import scipy as sp
import scipy.signal as signal

scale = ft.get_slope(main_dataset.dim_0.values)*4.28/3.75901247*1.005
# find_Bragg peaks in profile
peaks, g= signal.find_peaks(profile,rel_height =0.7, width=7)  # np.std(second_deriv)*9)

print(peaks*scale)

out_tags['ring_radii_px'] = peaks


plt.figure()

plt.imshow(np.log2(1.+polar_projection),extent=(0,360,polar_projection.shape[0]*scale,scale),cmap='gray', vmin=np.max(np.log2(1+diff_pattern))*0.5)

ax = plt.gca()
ax.set_aspect("auto");
plt.xlabel('angle [degree]');
plt.ylabel('distance [1/nm]')

plt.plot(profile/profile.max()*200,np.linspace(1,len(profile),len(profile))*scale,c='r');

for i in peaks:
    if i*scale > 3.5:
        plt.plot((0,360),(i*scale,i*scale), linestyle='--', c = 'steelblue')
```

[ 0.36889267  0.67418315  1.36108674  2.50592606  4.50303465  5.10089518
  7.32697164  8.57357445 11.34662969]

## Calculate Ring Pattern

see [Structure Factors notebook ](CH2_04-Structure_Factors.ipynb) for details.

```
# Initialize the dictionary with all the input
atoms = ks.structure_by_name('copper')

main_dataset.structures['Structure_000'] = atoms


#Reciprocal Lattice 
# We use the linear algebra package of numpy to invert the unit_cell \"matrix\"
reciprocal_unit_cell = atoms.cell.reciprocal() # transposed of inverted unit_cell

#INPUT
hkl_max = 7#  maximum allowed Miller index

acceleration_voltage = 200.0 *1000.0 #V
wave_length  = ks.get_wavelength(acceleration_voltage)



h  = np.linspace(-hkl_max,hkl_max,2*hkl_max+1)   # all to be evaluated single Miller Index
hkl  = np.array(list(itertools.product(h,h,h) )) # all to be evaluated Miller indices
g_hkl = np.dot(hkl,reciprocal_unit_cell)  

# Calculate Structure Factors

structure_factors = []

base = atoms.positions # in Carthesian coordinates
for j  in range(len(g_hkl)):
    F = 0
    for b in range(len(base)):
        f = ks.feq(atoms[b].symbol,np.linalg.norm(g_hkl[j])) # Atomic form factor for element and momentum change (g vector)
        F += f * np.exp(-2*np.pi*1j*(g_hkl[j]*base[b]).sum())        
    structure_factors.append(F)
F = structure_factors = np.array(structure_factors)

# Allowed reflections have a non zero structure factor F (with a  bit of numerical error)
allowed = np.absolute(structure_factors) > 0.001

distances = np.linalg.norm(g_hkl, axis = 1)

print(f' Of the evaluated {hkl.shape[0]} Miller indices {allowed.sum()} are allowed. ')
# We select now all the 
zero = distances == 0.
allowed = np.logical_and(allowed,np.logical_not(zero))

F = F[allowed]
g_hkl = g_hkl[allowed]
hkl = hkl[allowed]
distances = distances[allowed]

sorted_allowed = np.argsort(distances)

distances = distances[sorted_allowed]
hkl = hkl[sorted_allowed]
F = F[sorted_allowed]

# How many have unique distances and what is their muliplicity

unique, indices  = np.unique(distances, return_index=True)

print(f' Of the {allowed.sum()} allowed Bragg reflections there are {len(unique)} families of reflections.')

intensity = np.absolute(F[indices]**2*(np.roll(indices,-1)-indices))
print('\n index \t  hkl \t      1/d [1/Ang]       d [pm]     F      multip.  intensity' )
family = []

reflection = 0
for j in range(len(unique)-1):
    i = indices[j]    
    i2 = indices[j+1]   
    family.append(hkl[i+np.argmax(hkl[i:i2].sum(axis=1))])
    index = '{'+f'{family[j][0]:.0f} {family[j][1]:.0f} {family[j][2]:.0f}'+'}'
    print(f'{i:3g}\t {index} \t  {distances[i]:.2f}  \t {1/distances[i]*100:.0f} \t {np.absolute(F[i]):4.2f} \t  {indices[j+1]-indices[j]:3g} \t {intensity[j]:.2f}') 
    #out_tags['reflections'+str(reflection)]={}
    out_tags['reflections-'+str(reflection)+'-index'] = index
    out_tags['reflections-'+str(reflection)+'-recip_distances'] = distances[i]
    out_tags['reflections-'+str(reflection)+'-structure_factor'] = np.absolute(F[i])
    out_tags['reflections-'+str(reflection)+'-multiplicity'] = indices[j+1]-indices[j]
    out_tags['reflections-'+str(reflection)+'-intensity'] = intensity[j]
    reflection +=1
```

 Of the evaluated 3375 Miller indices 855 are allowed. 
 Of the 854 allowed Bragg reflections there are 37 families of reflections.

 index 	  hkl 	      1/d [1/Ang]       d [pm]     F      multip.  intensity
  0	 {1 1 1} 	  0.42  	 236 	 12.59 	    8 	 1267.94
  8	 {0 0 2} 	  0.49  	 204 	 11.38 	    6 	 777.06
 14	 {0 2 2} 	  0.69  	 144 	 8.57 	   12 	 882.05
 26	 {3 1 1} 	  0.81  	 123 	 7.36 	   24 	 1299.33
 50	 {2 2 2} 	  0.85  	 118 	 7.04 	    8 	 395.98
 58	 {0 0 4} 	  0.98  	 102 	 6.00 	    6 	 216.26
 64	 {3 3 1} 	  1.07  	 94 	 5.42 	   24 	 703.96
 88	 {4 2 0} 	  1.09  	 91 	 5.25 	   24 	 660.28
112	 {2 4 2} 	  1.20  	 83 	 4.66 	   24 	 520.72
136	 {3 3 3} 	  1.27  	 79 	 4.30 	   32 	 590.65
168	 {0 4 4} 	  1.38  	 72 	 3.80 	   12 	 173.43
180	 {5 3 1} 	  1.45  	 69 	 3.55 	   48 	 606.52
228	 {4 4 2} 	  1.47  	 68 	 3.48 	   30 	 363.13
258	 {6 0 2} 	  1.55  	 65 	 3.21 	   24 	 246.62
282	 {3 5 3} 	  1.61  	 62 	 3.03 	   24 	 219.80
306	 {2 6 2} 	  1.62  	 62 	 2.97 	   24 	 211.81
330	 {4 4 4} 	  1.70  	 59 	 2.77 	    8 	 61.26
338	 {1 7 1} 	  1.75  	 57 	 2.63 	   16 	 110.79
354	 {5 5 1} 	  1.75  	 57 	 2.63 	   32 	 221.58
386	 {6 4 0} 	  1.77  	 57 	 2.59 	   24 	 160.87
410	 {6 4 2} 	  1.83  	 55 	 2.43 	   48 	 283.91
458	 {7 1 3} 	  1.88  	 53 	 2.33 	   32 	 173.13
490	 {5 5 3} 	  1.88  	 53 	 2.33 	   40 	 216.42
530	 {3 3 7} 	  2.00  	 50 	 2.08 	   24 	 104.17
554	 {6 4 4} 	  2.02  	 50 	 2.06 	   24 	 101.51
578	 {6 0 6} 	  2.08  	 48 	 1.96 	   12 	 45.90
590	 {7 1 5} 	  2.12  	 47 	 1.89 	   32 	 113.87
622	 {5 5 5} 	  2.12  	 47 	 1.89 	   24 	 85.41
646	 {2 6 6} 	  2.13  	 47 	 1.86 	   24 	 83.42
670	 {5 7 3} 	  2.23  	 45 	 1.72 	   32 	 95.07
702	 {5 3 7} 	  2.23  	 45 	 1.72 	   16 	 47.53
718	 {6 4 6} 	  2.30  	 44 	 1.64 	   24 	 64.20
742	 {5 7 5} 	  2.44  	 41 	 1.47 	   48 	 103.83
790	 {3 7 7} 	  2.53  	 39 	 1.37 	   24 	 45.10
814	 {6 6 6} 	  2.54  	 39 	 1.36 	    8 	 14.78
822	 {7 7 5} 	  2.71  	 37 	 1.21 	   24 	 35.03

We can have a look what we saved in the file

```
main_dataset.metadata['SAED'] = out_tags
main_dataset.metadata
```

{'experiment': {'exposure_time': 0.5,
  'microscope': 'Libra 200 MC',
  'acceleration_voltage': 199990.28125},
 'filename': '../example_data\\GOLD-NP-DIFF.dm3',
 'SAED': {'center': array([1058.96969697, 1097.77489177]),
  'polar_projection': array([[ 136,  137,  137, ...,  110,  110,  110],
         [  98,   98,   98, ...,  117,  117,  117],
         [ 137,  137,  137, ...,  102,  102,  102],
         ...,
         [1401, 1355, 1276, ...,  834,  921,  955],
         [1227, 1348, 1380, ...,  836,  974,  860],
         [1279, 1449, 1403, ...,  979, 1014,  935]]),
  'radial_average': array([  120654,   115622,   127978,   142287,   120052,   129990,
           121120,   121708,   128459,   130106,   138109,   126138,
           133653,   122136,   121966,   122680,   126338,   128026,
           125017,   127393,   127394,   129208,   122722,   126617,
           125745,   130142,   129983,   127943,   133399,   134260,
           132781,   129300,   123709,   130935,   128402,   123241,
           126755,   124893,   127764,   130433,   131323,   130297,
           128793,   129262,   131682,   129381,   130413,   127853,
           133052,   130713,   127422,   129764,   128072,   133703,
           127585,   132253,   123442,   126922,   130302,   129852,
           131465,   127353,   129127,   126734,   130044,   128883,
           132442,   127857,   131730,   129200,   127966,   130580,
           128459,   126077,   128138,   130623,   130640,   128146,
           131513,   129926,   129446,   129623,   130065,   131167,
           127763,   129590,   132432,   128121,   129798,   129278,
           130077,   131747,   132558,   128298,   127548,   129420,
           128063,   130490,   128378,   128312,   126612,   128918,
           129290,   128599,   128745,   129830,   130068,   136554,
           131319,   132352,   131118,   130911,   130550,   130858,
           126943,   126915,   130652,   130666,   127625,   131069,
           131231,   134923,   127991,   131325,   131002,   128840,
           130736,   130364,   130991,   131036,   132613,   129584,
           132446,   129965,   129842,   132153,   134176,   133964,
           133029,   130930,   132299,   133831,   132236,   133998,
           132207,   133949,   135446,   133096,   135368,   136953,
           135636,   133627,   135744,   138232,   138487,   140150,
           139933,   140485,   140673,   137661,   140587,   139830,
           143770,   144720,   145627,   142318,   147674,   149652,
           148649,   151488,   152046,   155426,   158207,   160009,
           164667,   166343,   171292,   177953,   188283,   203346,
           227062,   264285,   327120,   447048,   667681,  1025591,
          1548906,  2311767,  3537190,  5928664,  9764973, 13322193,
         15855273, 17831077, 19301197, 20128282, 20476969, 20641359,
         20587503, 20454036, 20330850, 20163053, 20006207, 19826637,
         19616931, 19452304, 19306845, 19135764, 18982634, 18852263,
         18685998, 18539589, 18399589, 18268586, 18123513, 17985954,
         17829257, 17680464, 17568953, 17435119, 17314946, 17191264,
         17075205, 16929924, 16802423, 16647679, 16520247, 16406372,
         16248989, 16121192, 15997196, 15884989, 15772747, 15654135,
         15535647, 15408898, 15281134, 15159180, 15036092, 14917934,
         14805799, 14693894, 14589142, 14490292, 14373968, 14259706,
         14134666, 14027806, 13924296, 13823394, 13704763, 13590804,
         13510753, 13406425, 13329768, 13231093, 13118852, 13057701,
         12961591, 12854443, 12766614, 12701502, 12607365, 12512221,
         12443426, 12378504, 12288978, 12204943, 12128772, 12030526,
         11940884, 11885509, 11815503, 11721865, 11643944, 11566647,
         11496546, 11443313, 11391693, 11306562, 11245207, 11192194,
         11120570, 11066422, 11028641, 10972519, 10930713, 10884001,
         10841319, 10799588, 10752526, 10716365, 10657723, 10609670,
         10568898, 10525328, 10498242, 10480287, 10447932, 10417188,
         10387779, 10373006, 10349852, 10318368, 10323312, 10307279,
         10289845, 10262363, 10251504, 10265966, 10270219, 10283103,
         10316536, 10323833, 10333067, 10367278, 10398015, 10454207,
         10528562, 10585005, 10635946, 10712020, 10810857, 10885741,
         10985282, 11110126, 11244234, 11407273, 11597231, 11814882,
         12051521, 12312390, 12579377, 12924682, 13305472, 13745785,
         14236784, 14782322, 15396158, 16069473, 16797756, 17562649,
         18385386, 19233529, 20144029, 21093548, 21989333, 22831146,
         23633008, 24359941, 25026391, 25544684, 25927219, 26101527,
         26117299, 25960656, 25575916, 25019871, 24301625, 23443721,
         22548204, 21608071, 20683156, 19748016, 18843255, 18007102,
         17223783, 16513469, 15868160, 15276594, 14742856, 14294725,
         13906372, 13583874, 13302543, 13035502, 12820980, 12623088,
         12438610, 12289796, 12177990, 12078729, 12010154, 11958661,
         11917272, 11901278, 11909441, 11932412, 11964953, 11997688,
         12035124, 12111115, 12189665, 12268729, 12376051, 12463516,
         12539115, 12609217, 12678466, 12766566, 12818858, 12824814,
         12817363, 12801488, 12742832, 12652154, 12539823, 12378391,
         12184864, 11976007, 11755023, 11518968, 11271762, 11000770,
         10731224, 10465451, 10196589,  9925692,  9657557,  9390280,
          9141989,  8884334,  8648962,  8437973,  8230342,  8037361,
          7853686,  7684895,  7530913,  7380890,  7238177,  7106714,
          6971948,  6862148,  6751258,  6634315,  6543647,  6449526,
          6359621,  6279464,  6200681,  6118208,  6053005,  5992991,
          5918853,  5858052,  5779244,  5713107,  5657893,  5608976,
          5541402,  5489926,  5449040,  5400968,  5347888,  5301738,
          5261122,  5213206,  5166823,  5133381,  5092355,  5044920,
          4997080,  4957624,  4916694,  4886709,  4858682,  4825990,
          4785469,  4751604,  4724312,  4692934,  4666248,  4637590,
          4603905,  4575750,  4541448,  4518175,  4493727,  4463887,
          4445370,  4424541,  4402719,  4372950,  4349662,  4327890,
          4300380,  4275441,  4253105,  4231569,  4202474,  4177211,
          4154698,  4138960,  4122730,  4107395,  4089001,  4072205,
          4053049,  4025888,  4017094,  4004531,  3988451,  3982126,
          3969770,  3947791,  3931439,  3918042,  3904611,  3882953,
          3869824,  3851368,  3840203,  3841497,  3839352,  3828136,
          3820475,  3814650,  3803329,  3787562,  3777661,  3765863,
          3764064,  3760166,  3753650,  3743891,  3738989,  3737462,
          3730735,  3728677,  3725194,  3725878,  3724320,  3725918,
          3732635,  3735436,  3744595,  3755383,  3765949,  3767563,
          3777132,  3793669,  3805099,  3825760,  3851538,  3865467,
          3884435,  3904617,  3934804,  3976697,  4018910,  4055238,
          4095856,  4150436,  4203507,  4268192,  4342662,  4429572,
          4515209,  4594654,  4693148,  4797359,  4892319,  4995360,
          5104312,  5219861,  5342034,  5453325,  5568719,  5679337,
          5777393,  5857985,  5929613,  5989291,  6022495,  6032752,
          6033399,  6009268,  5962266,  5895653,  5812044,  5715881,
          5613447,  5490530,  5357731,  5236274,  5104228,  4970910,
          4848541,  4729242,  4618516,  4520576,  4421218,  4330187,
          4248629,  4174536,  4108333,  4052858,  3993703,  3929287,
          3875357,  3834455,  3798337,  3767499,  3734414,  3702154,
          3671808,  3650720,  3622176,  3598854,  3577259,  3570083,
          3554694,  3539379,  3529238,  3523845,  3517588,  3505996,
          3505088,  3504950,  3497782,  3491677,  3486699,  3486695,
          3493484,  3497812,  3496672,  3500376,  3509314,  3515029,
          3516152,  3521815,  3528388,  3544094,  3555013,  3563503,
          3582986,  3601299,  3618267,  3640484,  3665344,  3684013,
          3709748,  3737597,  3765331,  3802491,  3835772,  3877466,
          3924080,  3965648,  4017884,  4088581,  4157699,  4227810,
          4300186,  4374994,  4460011,  4560691,  4665800,  4775856,
          4887772,  5006769,  5123881,  5251181,  5379250,  5503225,
          5613975,  5722512,  5838425,  5933781,  6001487,  6059029,
          6089762,  6106957,  6110353,  6101319,  6065641,  6015543,
          5930963,  5843914,  5752519,  5648311,  5538023,  5421451,
          5308119,  5201669,  5110052,  5023129,  4948316,  4872319,
          4801250,  4745907,  4706093,  4666030,  4629922,  4600574,
          4571445,  4552538,  4525921,  4497749,  4467498,  4439880,
          4414590,  4388079,  4345117,  4297529,  4245452,  4194752,
          4133391,  4066216,  3995015,  3916044,  3841270,  3762776,
          3687869,  3620318,  3557196,  3495878,  3432193,  3373651,
          3325807,  3282404,  3233571,  3182703,  3138772,  3100032,
          3062858,  3026650,  2985899,  2954686,  2926902,  2897158,
          2867777,  2839174,  2803824,  2777525,  2753161,  2723046,
          2699343,  2681694,  2663326,  2638870,  2609935,  2582618,
          2559845,  2539495,  2516914,  2499977,  2476989,  2450910,
          2428000,  2404771,  2387845,  2370522,  2351675,  2332610,
          2315746,  2299655,  2282167,  2261990,  2241392,  2225980,
          2206806,  2182644,  2167590,  2156279,  2138203,  2125453,
          2114820,  2090545,  2078826,  2064114,  2045776,  2030195,
          2020890,  2011708,  1997279,  1984678,  1973611,  1966461,
          1961795,  1950068,  1932094,  1916645,  1912944,  1903129,
          1895022,  1888862,  1877369,  1866176,  1859485,  1859650,
          1854475,  1849882,  1847535,  1843739,  1836442,  1828654,
          1824267,  1820054,  1816401,  1816665,  1814174,  1815720,
          1806311,  1803770,  1801266,  1802011,  1800496,  1794930,
          1791510,  1786420,  1778594,  1768399,  1757619,  1751535,
          1738320,  1730572,  1715933,  1704679,  1695468,  1685848,
          1673803,  1660948,  1647419,  1635264,  1620113,  1611165,
          1604169,  1589995,  1573730,  1565664,  1560986,  1555213,
          1549743,  1539239,  1532203,  1522403,  1515704,  1508812,
          1501537,  1495892,  1493954,  1492390,  1488960,  1486616,
          1488014,  1485507,  1486817,  1487498,  1485677,  1487207,
          1491141,  1497946,  1496090,  1496882,  1497409,  1505528,
          1512237,  1517921,  1526967,  1538772,  1553114,  1563457,
          1572501,  1588923,  1607210,  1622521,  1637302,  1656983,
          1684646,  1708822,  1730520,  1759750,  1789946,  1814742,
          1841933,  1873503,  1902723,  1932609,  1960514,  1986472,
          2010832,  2035376,  2052095,  2070348,  2087656,  2100290,
          2107762,  2111071,  2118741,  2121437,  2122609,  2119760,
          2114538,  2112961,  2111788,  2108475,  2107799,  2110162,
          2112398,  2109588,  2105784,  2096778,  2093279,  2080505,
          2068542,  2048847,  2026006,  2004624,  1974758,  1937790,
          1905027,  1871890,  1833414,  1791844,  1749047,  1710976,
          1667178,  1624286,  1587434,  1550253,  1513565,  1481675,
          1449968,  1423460,  1395674,  1371951,  1349103,  1325184,
          1308872,  1293873,  1274820,  1259720,  1247402,  1233227,
          1221387,  1210347,  1204067,  1194864,  1185837,  1175974,
          1167468,  1158226,  1151496,  1146965,  1142200,  1137420,
          1134778]),
  'ring_radii_px': array([ 29,  53, 107, 197, 354, 401, 576, 674, 892], dtype=int64),
  'reflections-0-index': '{1 1 1}',
  'reflections-0-recip_distances': 0.4239715094531313,
  'reflections-0-structure_factor': 12.589360471022069,
  'reflections-0-multiplicity': 8,
  'reflections-0-intensity': 1267.935976554664,
  'reflections-1-index': '{0 0 2}',
  'reflections-1-recip_distances': 0.4895601302229946,
  'reflections-1-structure_factor': 11.38027805758452,
  'reflections-1-multiplicity': 6,
  'reflections-1-intensity': 777.0643720076382,
  'reflections-2-index': '{0 2 2}',
  'reflections-2-recip_distances': 0.6923425757584976,
  'reflections-2-structure_factor': 8.573466011207325,
  'reflections-2-multiplicity': 12,
  'reflections-2-intensity': 882.0518333439269,
  'reflections-3-index': '{3 1 1}',
  'reflections-3-recip_distances': 0.8118436321336009,
  'reflections-3-structure_factor': 7.3578907973202865,
  'reflections-3-multiplicity': 24,
  'reflections-3-intensity': 1299.3253676469735,
  'reflections-4-index': '{2 2 2}',
  'reflections-4-recip_distances': 0.8479430189062626,
  'reflections-4-structure_factor': 7.035463274912914,
  'reflections-4-multiplicity': 8,
  'reflections-4-intensity': 395.9819479411867,
  'reflections-5-index': '{0 0 4}',
  'reflections-5-recip_distances': 0.9791202604459892,
  'reflections-5-structure_factor': 6.003615143011463,
  'reflections-5-multiplicity': 6,
  'reflections-5-intensity': 216.26036871237932,
  'reflections-6-index': '{3 3 1}',
  'reflections-6-recip_distances': 1.066971567214323,
  'reflections-6-structure_factor': 5.415868858496542,
  'reflections-6-multiplicity': 24,
  'reflections-6-intensity': 703.9592518183832,
  'reflections-7-index': '{4 2 0}',
  'reflections-7-recip_distances': 1.0946897302522651,
  'reflections-7-structure_factor': 5.245168173927766,
  'reflections-7-multiplicity': 24,
  'reflections-7-intensity': 660.2829401468337,
  'reflections-8-index': '{2 4 2}',
  'reflections-8-recip_distances': 1.1991725174568222,
  'reflections-8-structure_factor': 4.657949821680749,
  'reflections-8-multiplicity': 24,
  'reflections-8-intensity': 520.7159169910973,
  'reflections-9-index': '{3 3 3}',
  'reflections-9-recip_distances': 1.2719145283593938,
  'reflections-9-structure_factor': 4.296271142278167,
  'reflections-9-multiplicity': 32,
  'reflections-9-intensity': 590.6542632951086,
  'reflections-10-index': '{0 4 4}',
  'reflections-10-recip_distances': 1.3846851515169951,
  'reflections-10-structure_factor': 3.801690617560929,
  'reflections-10-multiplicity': 12,
  'reflections-10-intensity': 173.43421861980957,
  'reflections-11-index': '{5 3 1}',
  'reflections-11-recip_distances': 1.448138394511937,
  'reflections-11-structure_factor': 3.554702420969085,
  'reflections-11-multiplicity': 48,
  'reflections-11-intensity': 606.5236464788868,
  'reflections-12-index': '{4 4 2}',
  'reflections-12-recip_distances': 1.4686803906689838,
  'reflections-12-structure_factor': 3.4791334913159426,
  'reflections-12-multiplicity': 30,
  'reflections-12-intensity': 363.1310955118878,
  'reflections-13-index': '{6 0 2}',
  'reflections-13-recip_distances': 1.5481250631132986,
  'reflections-13-structure_factor': 3.2055739180653893,
  'reflections-13-multiplicity': 24,
  'reflections-13-intensity': 246.6168994603462,
  'reflections-14-index': '{3 5 3}',
  'reflections-14-recip_distances': 1.6051302289432845,
  'reflections-14-structure_factor': 3.026281270768765,
  'reflections-14-multiplicity': 24,
  'reflections-14-intensity': 219.80107991533947,
  'reflections-15-index': '{2 6 2}',
  'reflections-15-recip_distances': 1.6236872642672018,
  'reflections-15-structure_factor': 2.9707611008157846,
  'reflections-15-multiplicity': 24,
  'reflections-15-intensity': 211.8101164348851,
  'reflections-16-index': '{4 4 4}',
  'reflections-16-recip_distances': 1.6958860378125251,
  'reflections-16-structure_factor': 2.767148502203349,
  'reflections-16-multiplicity': 8,
  'reflections-16-intensity': 61.256886665969894,
  'reflections-17-index': '{1 7 1}',
  'reflections-17-recip_distances': 1.7480793157278165,
  'reflections-17-structure_factor': 2.631433101470132,
  'reflections-17-multiplicity': 16,
  'reflections-17-intensity': 110.7910426802035,
  'reflections-18-index': '{5 5 1}',
  'reflections-18-recip_distances': 1.7480793157278167,
  'reflections-18-structure_factor': 2.6314331014701313,
  'reflections-18-multiplicity': 32,
  'reflections-18-intensity': 221.58208536040686,
  'reflections-19-index': '{6 4 0}',
  'reflections-19-recip_distances': 1.7651341519418349,
  'reflections-19-structure_factor': 2.5890373531684263,
  'reflections-19-multiplicity': 24,
  'reflections-19-intensity': 160.87474598643288,
  'reflections-20-index': '{6 4 2}',
  'reflections-20-recip_distances': 1.8317662775188805,
  'reflections-20-structure_factor': 2.4320342823182766,
  'reflections-20-multiplicity': 48,
  'reflections-20-intensity': 283.909956017826,
  'reflections-21-index': '{7 1 3}',
  'reflections-21-recip_distances': 1.8801913562941783,
  'reflections-21-structure_factor': 2.326033074220263,
  'reflections-21-multiplicity': 32,
  'reflections-21-intensity': 173.13375559573018,
  'reflections-22-index': '{5 5 3}',
  'reflections-22-recip_distances': 1.8801913562941786,
  'reflections-22-structure_factor': 2.326033074220263,
  'reflections-22-multiplicity': 40,
  'reflections-22-intensity': 216.41719449466274,
  'reflections-23-index': '{3 3 7}',
  'reflections-23-recip_distances': 2.0036111844595133,
  'reflections-23-structure_factor': 2.0834035724649036,
  'reflections-23-multiplicity': 24,
  'reflections-23-intensity': 104.17369069822855,
  'reflections-24-index': '{6 4 4}',
  'reflections-24-recip_distances': 2.0185081270005436,
  'reflections-24-structure_factor': 2.056563202204801,
  'reflections-24-multiplicity': 24,
  'reflections-24-intensity': 101.50685291190877,
  'reflections-25-index': '{6 0 6}',
  'reflections-25-recip_distances': 2.0770277272754925,
  'reflections-25-structure_factor': 1.9557635682214038,
  'reflections-25-multiplicity': 12,
  'reflections-25-intensity': 45.900133617385414,
  'reflections-26-index': '{7 1 5}',
  'reflections-26-recip_distances': 2.119857547265656,
  'reflections-26-structure_factor': 1.8864227704786796,
  'reflections-26-multiplicity': 32,
  'reflections-26-intensity': 113.87490780737463,
  'reflections-27-index': '{5 5 5}',
  'reflections-27-recip_distances': 2.1198575472656565,
  'reflections-27-structure_factor': 1.886422770478679,
  'reflections-27-multiplicity': 24,
  'reflections-27-intensity': 85.4061808555309,
  'reflections-28-index': '{2 6 6}',
  'reflections-28-recip_distances': 2.133943134428646,
  'reflections-28-structure_factor': 1.8643931671008025,
  'reflections-28-multiplicity': 24,
  'reflections-28-intensity': 83.42308515677186,
  'reflections-29-index': '{5 7 3}',
  'reflections-29-recip_distances': 2.2300525246969127,
  'reflections-29-structure_factor': 1.7236018295087479,
  'reflections-29-multiplicity': 32,
  'reflections-29-intensity': 95.06570453394889,
  'reflections-30-index': '{5 3 7}',
  'reflections-30-recip_distances': 2.230052524696913,
  'reflections-30-structure_factor': 1.7236018295087479,
  'reflections-30-multiplicity': 16,
  'reflections-30-intensity': 47.532852266974444,
  'reflections-31-index': '{6 4 6}',
  'reflections-31-recip_distances': 2.2962405501791445,
  'reflections-31-structure_factor': 1.635532935125463,
  'reflections-31-multiplicity': 24,
  'reflections-31-intensity': 64.19923156512269,
  'reflections-32-index': '{5 7 5}',
  'reflections-32-recip_distances': 2.4355308964008024,
  'reflections-32-structure_factor': 1.4707744598377563,
  'reflections-32-multiplicity': 48,
  'reflections-32-intensity': 103.8325205621301,
  'reflections-33-index': '{3 7 7}',
  'reflections-33-recip_distances': 2.5320246818565586,
  'reflections-33-structure_factor': 1.3708692131521116,
  'reflections-33-multiplicity': 24,
  'reflections-33-intensity': 45.102777589638954,
  'reflections-34-index': '{6 6 6}',
  'reflections-34-recip_distances': 2.5438290567187876,
  'reflections-34-structure_factor': 1.359360247903111,
  'reflections-34-multiplicity': 8,
  'reflections-34-intensity': 14.78288226863366,
  'reflections-35-index': '{7 7 5}',
  'reflections-35-recip_distances': 2.7147422481603347,
  'reflections-35-structure_factor': 1.2080910331159656,
  'reflections-35-multiplicity': 24,
  'reflections-35-intensity': 35.027614663084826}}

## Comparison
Comparison between experimental profile and kinematic theory

The grain size will have an influence on the width of the diffraction rings"

```
# -------Input of grain size ----
resolution  = 0 # 1/nm
thickness = 100 # Ang
# -------------------------------

from scipy import signal

width = (1/thickness + resolution) / scale
scale = ft.get_slope(main_dataset.dim_0.values)  *1.085*1.0/10

intensity2 = intensity/intensity.max()*10

gauss = signal.gaussian(len(profile), std=width)
simulated_profile = np.zeros(len(profile))
rec_dist = np.linspace(1,len(profile),len(profile))*scale

x  =[]
yAu = []
yC  = []
for i in rec_dist:
    yAu.append(ks.feq('Au', i))
    yC.append(ks.feq('C', i))
        
plt.figure()
plt.plot(rec_dist,profile/profile.max()*150, color='blue', label='experiment');
for j in range(len(unique)-1):
    if unique[j] < len(profile)*scale:
        # plot lines
        plt.plot([unique[j],unique[j]], [0, intensity2[j]],c='r')
        # plot indices
        index = '{'+f'{family[j][0]:.0f} {family[j][1]:.0f} {family[j][2]:.0f}'+'}' # pretty index string
        plt.text(unique[j],-3, index, horizontalalignment='center',
              verticalalignment='top', rotation = 'vertical', fontsize=8, color = 'red')
        
        # place Gaussian with appropriate width in profile
        g = np.roll(gauss,int(-len(profile)/2+unique[j]/scale))* intensity2[j]*np.array(yAu)*1.3#rec_dist**2*10
        simulated_profile = simulated_profile + g
plt.plot(np.linspace(1,len(profile),len(profile))*scale,simulated_profile, label='simulated');
plt.plot(rec_dist,np.array(yAu)**2, label='form_factor')
plt.xlabel('angle (1/$\AA$)')
plt.legend()
plt.ylim(-35,210);
```

## Publication Quality Output

Now we have all the ingredients to make a publication quality plot of the data.

```
from matplotlib import patches
fig = plt.figure(figsize=(9, 6)) 

extent= np.array([-center[0], diff_pattern.shape[0]-center[0],-diff_pattern.shape[1]+center[1], center[1]])*scale*1.005

plt.imshow(np.log2(1+diff_pattern).T,cmap='gray', extent=(extent*1.0), vmin=np.max(np.log2(1+diff_pattern))*0.5)
plt.xlabel(r'reciprocal distance [nm$^{-1}$]')
ax = fig.gca()
#ax.add_artist(circle1);
plt.plot(np.linspace(1,len(profile),len(profile))*scale,profile/profile.max(), color='y');
plt.plot((0,len(profile)*scale),(0,0),c='r')

for j in range(len(unique)-1):
    i = indices[j]   
    if distances[i] < len(profile)*scale:
        plt.plot([distances[i],distances[i]], [0, intensity2[j]/20],c='r')
