Repository: gduscher/MSE672-Introduction-to-TEM

# MSE672: Introduction to TEM
MSE672: Course of the MSE Department at The University of Tennessee in the Spring Semester 2024

by Gerd Duscher, Khalid Hattar

Start with this [notebook](https://github.com/gduscher/MSE672-Introduction-to-TEM/blob/main/_MSE672_Intro_TEM.ipynb)

File: _sources/Diffraction/CH2_07-Plotting_Diffraction_Pattern.ipynb

<font size = "5"> **Chapter 2: [Diffraction](CH2_00-Diffraction.ipynb)** </font>

<hr style="height:1px;border-top:4px solid #FF8200" />

# Plotting Diffraction Pattern 

[Download](https://raw.githubusercontent.com/gduscher/MSE672-Introduction-to-TEM//main/Diffraction/CH2_07-Plotting_Diffraction_Pattern.ipynb)
 
[![OpenInColab](https://colab.research.google.com/assets/colab-badge.svg)](
    https://colab.research.google.com/github/gduscher/MSE672-Introduction-to-TEM/blob/main//Diffraction/CH2_07-Plotting_Diffraction_Pattern.ipynb)
 
part of

<font size = "5"> **[MSE672:  Introduction to Transmission Electron Microscopy](../_MSE672_Intro_TEM.ipynb)**</font>

by Gerd Duscher and Khalid Hattar, Spring 2024

Microscopy Facilities and Ion Beam Facility<br>
Institute of Advanced Materials & Manufacturing<br>
Materials Science & Engineering and Nuclear Engineering<br>
The University of Tennessee, Knoxville

Background and methods to analysis and quantification of data acquired with transmission electron microscopes.

## Load relevant python packages
### Check Installed Packages

```
import sys
import importlib.metadata
def test_package(package_name):
    """Test if package exists and returns version or -1"""
    try:
        version = importlib.metadata.version(package_name)
    except importlib.metadata.PackageNotFoundError:
        version = '-1'
    return version

if test_package('pyTEMlib') < '0.2024.1.0':
    print('installing pyTEMlib')
    !{sys.executable} -m pip install git+https://github.com/pycroscopy/pyTEMlib.git@main -q --upgrade

if 'google.colab' in sys.modules:
    !{sys.executable} -m pip install numpy==1.24.4
print('done')
```

### Load the plotting and figure packages
Import the python packages that we will use:

Beside the basic numerical (numpy) and plotting (pylab of matplotlib) libraries,
* three dimensional plotting
and some libraries from the book
* kinematic scattering library.

```
# import matplotlib and numpy
#                       use "inline" instead of "notebook" for non-interactive plots
%matplotlib  widget
import matplotlib.pyplot as plt
import numpy as np
import sys
if 'google.colab' in sys.modules:
    from google.colab import output
    output.enable_custom_widget_manager()

# 3D plotting package used
from mpl_toolkits.mplot3d import Axes3D # 3D plotting 

# additional package 
import itertools 
import scipy

# Import libraries from the pyTEMlib
import sys
sys.path.insert(0, '../../pyTEMlib')
import pyTEMlib
import pyTEMlib.kinematic_scattering as ks         # kinematic scattering Library

__notebook_version__ = '2022.01.22'
print('pyTEM version: ', pyTEMlib.__version__)
print('notebook version: ', __notebook_version__)
```

You don't have igor2 installed.     If you wish to open igor files, you will need to install it     (pip install igor2) before attempting.
You don't have gwyfile installed.     If you wish to open .gwy files, you will need to      install it (pip install gwyfile) before attempting.
Symmetry functions of spglib enabled
Qt dialogs are not available
Using kinematic_scattering library version {_version_ }  by G.Duscher
pyTEM version:  0.2024.01.0
notebook version:  2022.01.22


### Define Silicon crystal

```
#Initialize the dictionary with all the input
atoms = ks.structure_by_name('Silicon')
print(atoms)

#Reciprocal Lattice 
# We use the linear algebra package of numpy to invert the unit_cell "matrix"
reciprocal_unit_cell = atoms.cell.reciprocal()  # np.linalg.inv(atoms.cell).T # transposed of inverted unit_cell
```

Lattice(symbols='Si8', pbc=True, cell=[5.43088, 5.43088, 5.43088])

### All Possible and Allowed Reflections

see
- [Structure Factors](CH2_04-Structure_Factors.ipynb)
- [Kinematic Scattering Geometry](CH2_06-Kinematic_Scattering_Geometry.ipynb)
for details

Because the nuclei of the atoms in a material are positive, there is a small acceleration of the electron within the material.

We add this to the contribution to the magnitude of the incident wave-vector. 
The acceleration potential is called *inner potential* and is calculated from the scattering factors $f_e$ according to (Kirkland Eq 6.10:

$$U_{\vec{G}} =  \frac{h^2}{2 \pi m_e e} \frac{1}{V_{unit-cell}} \sum_j f_{e_j} (|\vec{G}|) \exp(-2\pi i \vec{G} \cdot \vec{r_j})$$ 
which reduces for $|\vec{G}| = 0$ to:

$$U_{0} =  \frac{h^2}{2 \pi m_e e} \frac{1}{V_{unit-cell}} \sum_j f_{e_j} (0)$$
 which forms an uniform potential inside the material

```
# --------------- INPUT ------------------------
zone_hkl = np.array([1, 1, 0])
hkl_max = 35  #  maximum allowed Miller index
Sg_max = 0.03   # 1/Ang  maximum allowed excitation error

acceleration_voltage_V = 200.0 * 1000.0 #V
# -------------------------------------------

wave_length_A = ks.get_wavelength(acceleration_voltage_V)

U_0 = 0  # in (Ang)
# atom form factor of zero reflection angle is the inner potential in 1/A
for atom in atoms:
    U_0 += ks.feq(atom.symbol, 0)
scattering_factor_to_volts = (scipy.constants.h*1e10)**2 / (2 * np.pi * scipy.constants.m_e * scipy.constants.e) / atoms.cell.volume

# Conversion of inner potential to Volts
U_0 =  U_0 * scattering_factor_to_volts

print('The inner potential is {0:.2f}V'.format(U_0))

incident_wave_vector_vacuum = 1/wave_length_A
K0_magnitude = incident_wave_vector = np.sqrt(1/wave_length_A**2 + U_0 )#1/Ang

cent = np.dot(zone_hkl,reciprocal_unit_cell)
cent = cent /np.linalg.norm(cent)* incident_wave_vector

# zone axis in global coordinate system
zone_vector = np.dot(zone_hkl,reciprocal_unit_cell)

h  = np.linspace(-hkl_max,hkl_max, 2*hkl_max+1)    # all evaluated single Miller Indices
hkl  = np.array(list(itertools.product(h, h, h) )) # all evaluated Miller indices
g = np.dot(hkl, reciprocal_unit_cell)              # all evaluated reciprocal lattice points

# Calculate excitation errors for all reciprocal lattice points
## Zuo and Spence, 'Adv TEM', 2017 -- Eq 3:14
S = (K0_magnitude**2-np.linalg.norm(g - cent, axis =1)**2)/(2*K0_magnitude)

# Determine reciprocal lattice points with excitation error less than the maximum allowed one: Sg_max
reflections = abs(S)< Sg_max

Sg = S[reflections]
g_hkl = g[reflections]
hkl = hkl[reflections] 
print ('Of the {0} tested reciprocal lattice points, {1} have an excitation error less than {2:.2f} 1/nm'.format( len(g) , len(g_hkl), Sg_max))

# Calculate Structure Factors

structure_factors = []

base = atoms.positions
for j  in range(len(g_hkl)):
    F = 0
    for atom in atoms:
        f = ks.feq(atom.symbol, np.linalg.norm(g_hkl[j]))
        F += f * np.exp(-2*np.pi*1j*(g_hkl[j]*atom.position).sum())        
    structure_factors.append(F)
F = structure_factors = np.array(structure_factors)

allowed = np.absolute(structure_factors) > 0.000001

print('Of the {0} possible reflection {1} are allowed.'.format(hkl.shape[0], allowed.sum() ) )

# information of allowed reflections
Sg_allowed = Sg[allowed]
hkl_allowed = hkl[allowed][:]
g_allowed = g_hkl[allowed, :]
F_allowed = F[allowed]
intensities = np.absolute(F_allowed)**2 

# forbidden reflections:
forbidden = np.logical_not(allowed)
g_forbidden = g_hkl[forbidden, :]

# Determine Laue Zone for reflections
zone_axis = np.dot(zone_hkl, atoms.cell.array)
Laue_Zone = np.floor(abs(np.dot(hkl_allowed,zone_hkl)))# works only for cubic crystal systems
#Laue_Zone = np.floor(abs(np.dot(g_allowed,zone_axis)) ) # works for all crystal systems
ZOLZ = Laue_Zone ==0
HOLZ = Laue_Zone > 1

print ('Of those, there are {0} in ZOLZ and {1} in HOLZ'.format(ZOLZ.sum(),HOLZ.sum()))

intensities = np.absolute(F_allowed)**2
```

The inner potential is 13.90V
Of the 357911 tested reciprocal lattice points, 2109 have an excitation error less than 0.03 1/nm
Of the 2109 possible reflection 405 are allowed.
Of those, there are 57 in ZOLZ and 348 in HOLZ

## Plotting of Ewald Sphere

```
fig = plt.figure()
ax = fig.add_subplot(111, projection='3d')

ax.scatter(cent[0], cent[1], cent[2], c='green')
ax.plot((cent[0], 0), (cent[1], 0), (cent[2], 0)) 

# draw sphere
u, v = np.mgrid[0:2*np.pi:80j, 0:np.pi:40j]
x = np.cos(u)*np.sin(v)*K0_magnitude+cent[0]
y = np.sin(u)*np.sin(v)*K0_magnitude+cent[1]
z = np.cos(v)*K0_magnitude+cent[2]

ax.scatter(g_allowed[ZOLZ,0], g_allowed[ZOLZ,1], g_allowed[ZOLZ,2], c='red')
ax.scatter(g_allowed[HOLZ,0], g_allowed[HOLZ,1], g_allowed[HOLZ,2], c='blue')
ax.plot_surface( x, y, z,  rstride=1, cstride=1, color='c', alpha=0.3, linewidth=0)

ax.set_xlim([-10, 10])
ax.set_ylim([-10, 10])
ax.set_zlim([-10, 10])
ax.set_xlabel(r'scattering angle in (1/$\AA$)')
ax.set_ylabel(r'scattering angle in (1/$\AA$)')
#ax.set_aspect("equal"); 
plt.tight_layout(); plt.show()
```

Canvas(toolbar=Toolbar(toolitems=[('Home', 'Reset original view', 'home', 'home'), ('Back', 'Back to previous …

```
fig = plt.figure()
ax = fig.add_subplot(111, projection='3d')

ax.scatter(g_allowed[ZOLZ,0], g_allowed[ZOLZ,1], g_allowed[ZOLZ,2], c='red')
ax.scatter(g_allowed[HOLZ,0], g_allowed[HOLZ,1], g_allowed[HOLZ,2], c='blue')

ax.scatter(cent[0], cent[1], cent[2], c='green')
ax.plot((cent[0], 0), (cent[1], 0), (cent[2],0)) 
33
ax.set_xlim([-5, 5])
ax.set_ylim([-5, 5])
ax.set_zlim([-5, 5])
ax.set_xlabel(r'scattering angle in (1/$\AA$)')
ax.set_ylabel(r'scattering angle in (1/$\AA$)')
ax.set_zlabel(r'scattering angle in (1/$\AA$)')

#ax.set_aspect("equal"); 
plt.tight_layout();
```

Canvas(toolbar=Toolbar(toolitems=[('Home', 'Reset original view', 'home', 'home'), ('Back', 'Back to previous …

## Projection
We need to project the active reciprocal points onto the plane perpendicular to the zone axis.

For that we tilt the zone axis onto the z-axis

We use the spherical coordinates to determine the rotation matrix

```
def get_rotation_matrix(zone):
    
    #spherical coordinates of zone
    r = np.linalg.norm(zone)
    theta = np.arccos(zone[2]/r)
    if zone[0] < 0:
        theta = -theta
    if zone[0] == 0:
        phi= np.pi/2
    else: 
        phi = (np.arctan(zone[1]/zone[0]))

    print('Rotation theta ',np.degrees(theta),' phi ',np.degrees(phi))

    #first we rotate phi about z-axis
    c, s = np.cos(phi), np.sin(phi)
    rotz = np.array([[c, -s , 0],[s,c,0],[0,0,1]])

    # second we rotate theta about y-axis
    c, s = np.cos(theta), np.sin(theta)
    roty = np.array([[c, 0 ,s],[0,1,0],[-s,0,c]])
    
    # the rotation now makes z-axis coincide with plane normal
    return np.dot(rotz,roty), np.degrees(theta), np.degrees(phi)
# zone axis in global coordinate system

zone_vector = np.dot(zone_hkl,reciprocal_unit_cell)
rotation_matrix, theta, phi = get_rotation_matrix(zone_vector)

print(rotation_matrix)

print('\n Zone axis can now be rotated parallel to z axis')
print(np.dot(zone_vector,rotation_matrix))
```

Rotation theta  90.0  phi  45.0
[[ 4.32978028e-17 -7.07106781e-01  7.07106781e-01]
 [ 4.32978028e-17  7.07106781e-01  7.07106781e-01]
 [-1.00000000e+00  0.00000000e+00  6.12323400e-17]]

 Zone axis can now be rotated parallel to z axis
[1.59450412e-17 4.81851563e-18 2.60402285e-01]

### Rotation
We use the rotation matrix to rotate all lattice vectors

```
K0_vector_rotated = np.dot(cent, rotation_matrix)
cent_rotated = K0_vector_rotated
print(cent_rotated)

g_hkl_rotated = np.dot(g_allowed, rotation_matrix)
```

[ 2.45219701e-15 -1.17235322e-15  4.00474164e+01]

Now we can plot these diffraction spots in 2D by just setting the z-coordinate to zero. That is our projection procedure.

```
fig = plt.figure()
ax = fig.add_subplot(111, projection='3d')

ax.scatter(g_hkl_rotated[ZOLZ,0], g_hkl_rotated[ZOLZ,1], g_hkl_rotated[ZOLZ,2]+10, c='red')
ax.scatter(g_hkl_rotated[HOLZ,0], g_hkl_rotated[HOLZ,1], g_hkl_rotated[HOLZ,2]+10, c='blue')

ax.scatter(g_hkl_rotated[ZOLZ,0], g_hkl_rotated[ZOLZ,1], 0, c='red')
ax.scatter(g_hkl_rotated[HOLZ,0], g_hkl_rotated[HOLZ,1], 0, c='blue')

ax.set_xlim([-10,10])
ax.set_ylim([-10,10])
ax.set_zlim([0,12])
ax.set_xlabel(r'scattering angle in (1/$\AA$)')
ax.set_ylabel(r'scattering angle in (1/$\AA$)')
ax.set_zlabel(r'scattering angle in (1/$\AA$)')

#ax.set_aspect("equal"); 
plt.tight_layout(); plt.show()
```

Canvas(toolbar=Toolbar(toolitems=[('Home', 'Reset original view', 'home', 'home'), ('Back', 'Back to previous …

In the above graph the z-axis is much smaller than the x-, y-axis.

In perspective to the incident beam wave vector the ewald sphere appears almost flat.

```
fig = plt.figure()
ax = fig.add_subplot(111, projection='3d')

ax.scatter(g_hkl_rotated[ZOLZ,0], g_hkl_rotated[ZOLZ,1], g_hkl_rotated[ZOLZ,2]+10, c='red')
ax.scatter(g_hkl_rotated[HOLZ,0], g_hkl_rotated[HOLZ,1], g_hkl_rotated[HOLZ,2]+10, c='blue')

ax.scatter(cent_rotated[0], cent_rotated[1], cent_rotated[2], c='green')
ax.plot((cent_rotated[0], 0), (cent_rotated[1], 0), (cent_rotated[2],0)) 
#ax.set_aspect("equal"); 
ax.set_xlabel(r'scattering angle in (1/$\AA$)')
ax.set_ylabel(r'scattering angle in (1/$\AA$)')
ax.set_zlabel(r'scattering angle in (1/$\AA$)')

plt.tight_layout();
```

Canvas(toolbar=Toolbar(toolitems=[('Home', 'Reset original view', 'home', 'home'), ('Back', 'Back to previous …

### 2D projection
To compare this simulation with an experimental diffraction pattern, we only need the 2D projection.

Please note that all calculations were done without rotation. Only the plotting requires that. So rotation and setting the z-coordinate to zero is our projection procedure.

```
fig = plt.figure()
ax = fig.add_subplot(111)

ax.scatter(g_hkl_rotated[ZOLZ,0], g_hkl_rotated[ZOLZ,1], c='red')
ax.scatter(g_hkl_rotated[HOLZ,0], g_hkl_rotated[HOLZ,1], c='blue')
## Add indices
#for i in range (ZOLZ_plot.sum()):
#    ax.text(g_hk_rotated[ZOLZ_plot][i,0]-2.5, g_hk_rotated[ZOLZ_plot][i,1]+1.2,hkl[ZOLZ_plot][i], fontsize=10)
#for i in range (HOLZ_plot.sum()):
#    ax.text(g_hk_rotated[HOLZ_plot][i,0]-2.5, g_hk_rotated[HOLZ_plot][i,1]+1.2,hkl[HOLZ_plot][i], fontsize=10)
ax.axis("equal")
ax.set_xlabel(r'scattering angle in (1/$\AA$)')
ax.set_ylabel(r'scattering angle in (1/$\AA$)')
ax.set_xlim([-6, 6])
ax.set_ylim([-6, 6])

plt.tight_layout();
```

Canvas(toolbar=Toolbar(toolitems=[('Home', 'Reset original view', 'home', 'home'), ('Back', 'Back to previous …

### Forbidden Reflections
We can now pot the forbidden reflections into this diffraction pattern.

As can be seen the first order Laue Zone (SOLZ) is completely forbidden as are all the other odd Laue Zones.

```

fig = plt.figure()
ax = fig.add_subplot(111)
forbidden = np.dot(g_forbidden, rotation_matrix)
ax.scatter(forbidden[:,0], forbidden[:,1], c='green', alpha = 0.5, label='forbidden')

ax.scatter(g_hkl_rotated[ZOLZ,0], g_hkl_rotated[ZOLZ,1], c='red', label='ZOLZ')
ax.scatter(g_hkl_rotated[HOLZ,0], g_hkl_rotated[HOLZ,1], c='blue', label='HOLZ')
ax.axis('equal')
ax.set_xlabel(r'scattering angle in (1/$\AA$)')
ax.set_ylabel(r'scattering angle in (1/$\AA$)')
plt.legend()
ax.set_xlim([-6, 6])
ax.set_ylim([-6, 6])

plt.tight_layout()
```

Canvas(toolbar=Toolbar(toolitems=[('Home', 'Reset original view', 'home', 'home'), ('Back', 'Back to previous …

## Kinematic Scattering with pyTEMlib
the kinematic scattering plots can be calculated with the provided kinematic_scattering module of pyTEMlib. All data are gathered in a python dictionary named <b> atoms.info <b>.
    
All *experimental* parameter are stored in *atoms.info['experimental']* dictionary and serve as an input to the kinematic scattering calculations.

All results from the kinematic scattering library are stored in the *atoms.info['diffraction']* dictionary
    
Any additional parameter for the output is stored in the *atoms.info['output']* dictionary

```
# copy experimental conditions into the tags directory
atoms.info['experimental'] = {}
atoms.info['experimental']['acceleration_voltage_V'] = acceleration_voltage_V

atoms.info['experimental']['convergence_angle_mrad'] = 0

atoms.info['experimental']['zone_hkl'] = zone_hkl  # incident nearest zone axis: defines Laue Zones!!!!
atoms.info['experimental']['mistilt']  = np.array([0, 0, 0])  # mistilt in degrees

atoms.info['experimental']['Sg_max'] = Sg_max      # 1/Ang  maximum allowed excitation error ; This parameter is related to the thickness
atoms.info['experimental']['hkl_max'] = hkl_max    # Highest evaluated Miller indices
# calculate kinematic scattering data
ks.kinematic_scattering(atoms, verbose=False)
atoms.info['experimental']['plot_FOV'] = 4

# plot diffraction pattern
atoms.info['output'] = pyTEMlib.diffraction_plot.plotSAED_parameter()
atoms.info['output']['plot_labels'] = False
atoms.info['output']['plot_Kikuchi'] = False
atoms.info['output']['plot_dynamically_allowed'] = False 
pyTEMlib.diffraction_plot.plot_diffraction_pattern(atoms)
```

Canvas(toolbar=Toolbar(toolitems=[('Home', 'Reset original view', 'home', 'home'), ('Back', 'Back to previous …

## Generating Spot Pattern
What needs to be done for a spot pattern

1. Generate the reciprocal lattice
2. Rotate zone axis to coincide with z-axis; Rotate reciprocal lattice the same way.
3. Select all reciprocal lattice points that have an excitation error smaller than S$_{max}$.
4. Determine the allowed reflections of those reciprocal lattice points.
5. Plot these spots (projection is done by ignoring z-axis value, which is the Laue zone).

## Conclusion
The scattering geometry provides all the tools to determine which reciprocal lattice points are possible and which of them are allowed.

The diffraction pattern is a projection onto the plane perpendicular to the zone axis. For an easy projection we tilt everything so that the x,y plane  is our projection plane.

## Dynamically Allowed Reflections
Forbidden Reflection that are a linear combination of two scattering events are called dynamically allowed.

For example, the combination of $[111] + [1\bar{1}\bar{1}]$ reflection gives the in silicon forbidden $[200]$ reflection,
visible in any $\{110\}$ diffraction pattern of silicon.

> Here we test all combinations of any pair of allowed reflections to see whether they are a forbidden one,
in which case they are dynamically activated or dynamically allowed

```
hkl_allowed = atoms.info['diffraction']['allowed']['hkl']
hkl_forbidden = atoms.info['diffraction']['forbidden']['hkl'].tolist()
indices = range(len(hkl_allowed))
combinations = [list(x) for x in itertools.permutations(indices, 2)]

dynamically_allowed = np.zeros(len(hkl_forbidden), dtype=bool)
for [i, j] in combinations:
    possible = (hkl_allowed[i] + hkl_allowed[j]).tolist()
    if possible in hkl_forbidden:
        dynamically_allowed[hkl_forbidden.index(possible)] = True
        
fig = plt.figure()

points = atoms.info['diffraction']['allowed']['g']
plt.scatter(points[:,0], points[:,1], label='allowed', color='blue')
#plt.scatter(points[:,0], points[:,1])
points = atoms.info['diffraction']['forbidden']['g']
plt.scatter(points[np.logical_not(dynamically_allowed),0], points[np.logical_not(dynamically_allowed), 1],
            color='green', alpha=0.2, label='forbidden')

plt.scatter(points[dynamically_allowed, 0], points[dynamically_allowed, 1],color='orange', alpha=0.5, label='dynamically allowed')
plt.legend()
```

Canvas(toolbar=Toolbar(toolitems=[('Home', 'Reset original view', 'home', 'home'), ('Back', 'Back to previous …

### With kinematic_scattering library of pyTEMlib

```
ks.get_dynamically_allowed(atoms)

# plot diffraction pattern
atoms.info['output'] = pyTEMlib.diffraction_plot.plotSAED_parameter()
atoms.info['output']['plot_labels'] = False
atoms.info['output']['plot_Kikuchi'] = False
atoms.info['output']['plot_dynamically_allowed'] = True 
atoms.info['output']['plot_forbidden'] = False 

pyTEMlib.diffraction_plot.plot_diffraction_pattern(atoms)
```

Canvas(toolbar=Toolbar(toolitems=[('Home', 'Reset original view', 'home', 'home'), ('Back', 'Back to previous …

with forbidden reflections

```
atoms.info['output'] = pyTEMlib.diffraction_plot.plotSAED_parameter()
atoms.info['output']['plot_labels'] = False
atoms.info['output']['plot_Kikuchi'] = False
atoms.info['output']['plot_dynamically_allowed'] = True 
atoms.info['output']['plot_forbidden'] = True 
pyTEMlib.diffraction_plot.plot_diffraction_pattern(atoms)
```

Canvas(toolbar=Toolbar(toolitems=[('Home', 'Reset original view', 'home', 'home'), ('Back', 'Back to previous …

## Navigation

- <font size = "3">  **Back: [Kinematic Scattering Geometry](CH2_06-Kinematic_Scattering_Geometry.ipynb)** </font>
- <font size = "3">  **Next: [Analyzing Spot Diffraction Pattern](CH2_08-Spot_Diffraction_Pattern.ipynb)** </font>
- <font size = "3">  **Chapter 2: [Diffraction](CH2_00-Diffraction.ipynb)** </font>
- <font size = "3">  **List of Content: [Front](../_MSE672_Intro_TEM.ipynb)** </font>

File: _sources/Diffraction/CH2_08-Spot_Diffraction_Pattern.ipynb

<font size = "5"> **Chapter 2: [Diffraction](CH2_00-Diffraction.ipynb)** </font>

<hr style="height:1px;border-top:4px solid #FF8200" />

# Analyzing Spot Diffraction Pattern

[Download](https://raw.githubusercontent.com/gduscher/MSE672-Introduction-to-TEM//main/Diffraction/CH2_08-Spot_Diffraction_Pattern.ipynb)

[![OpenInColab](https://colab.research.google.com/assets/colab-badge.svg)](
    https://colab.research.google.com/github/gduscher/MSE672-Introduction-to-TEM/blob/main//Diffraction/CH2_08-Spot_Diffraction_Pattern.ipynb)
 
part of

<font size = "5"> **[MSE672:  Introduction to Transmission Electron Microscopy](../_MSE672_Intro_TEM.ipynb)**</font>

by Gerd Duscher and Khalid Hattar, Spring 2024

Microscopy Facilities and Ion Beam Facility<br>
Institute of Advanced Materials & Manufacturing<br>
Materials Science & Engineering and Nuclear Engineering<br>
The University of Tennessee, Knoxville

Background and methods to analysis and quantification of data acquired with transmission electron microscopes.

## Load relevant python packages
### Check Installed Packages

```
import sys
import importlib.metadata
def test_package(package_name):
    """Test if package exists and returns version or -1"""
    try:
        version = importlib.metadata.version(package_name)
    except importlib.metadata.PackageNotFoundError:
        version = '-1'
    return version

if test_package('pyTEMlib') < '0.2024.1.0':
    print('installing pyTEMlib')
    !{sys.executable} -m pip install git+https://github.com/pycroscopy/pyTEMlib.git@main -q --upgrade

if 'google.colab' in sys.modules:
    !{sys.executable} -m pip install numpy==1.24.4
print('done')
```

installing pyTEMlib
done

## Import numerical and plotting python packages
Import the python packages that we will use:

Beside the basic numerical (numpy) and plotting (pylab of matplotlib) libraries,

and some libraries from the book
* kinematic scattering library.
* file_tools library

```
%matplotlib  widget
import matplotlib.pyplot as plt
import numpy as np
import sys
if 'google.colab' in sys.modules:
    from google.colab import output
    output.enable_custom_widget_manager()

# additional package 
import  itertools 
import scipy.constants as const
import ipywidgets as ipyw

# Import libraries from pyTEMlib
import pyTEMlib
import pyTEMlib.kinematic_scattering as ks         # Kinematic scattering Library
                             # Atomic form factors from Kirkland's book

### And we use the image tool library of pyTEMlib
import pyTEMlib.file_tools as ft
print(pyTEMlib.__version__)
```

You don't have igor2 installed.     If you wish to open igor files, you will need to install it     (pip install igor2) before attempting.
You don't have gwyfile installed.     If you wish to open .gwy files, you will need to      install it (pip install gwyfile) before attempting.
Symmetry functions of spglib enabled
Qt dialogs are not available
Using kinematic_scattering library version {_version_ }  by G.Duscher
0.2023.11.1

## Acquisition of Selected Area Diffraction Patterns

Practical steps:
- Make sure that area of interest is in focus.
- Insert SAD or equivalent aperture in image plane
- Remove objective aperture (let all the diffracted beams through)
- Focus the SAD aperture (Put's that aperture  in the image plane of the objective lens)
- Switch to diffraction mode 
- Adjust convergence angle  (C3) within the limits given by the area you want to investigate
- Focus the diffraction pattern with the intermediate lens (diffraction focus).
- Correct astigmatism 
- Block zero beam with the pointer. (You can damage the CCD)
- Use long exposer times ($>$ 1 sec: better dynamics, sharper pattern) or even take several at different exposure times. 

>**Some tips:**
>- cooling the specimen will reduce thermal diffuse scattering (scattering at phonons).
>
>- With a Gatan Image Filter (GIF) or an in-column filter one can filter out the inelastic scattering  (lower energy) electrons responsible for a lot of the background intensity.
>
>- CCD cameras usually have a lower dynamic range  and can be easily damaged by the zero refection. Summing several diffraction-pattern increases the dynamic range of the data.
>
>- Changes in the lattice parameter due to stress will not be easily seen in the diffraction patterns, but HOLZ line patterns (later) give that level of accuracy.

## Load Spot-Diffraction Pattern

First we select the diffraction pattern

```
file_name = '..\\example_data\\Si001_300mm_alpha0.1_beta9.4_diff.dm3'
sidpy_datasets = ft.open_file(file_name)
sidpy_dataset = sidpy_datasets['Channel_000']
view = sidpy_dataset.plot()
```

0 1
1 1
Channel_000 sidpy.Dataset of type IMAGE with:
 dask.array<array, shape=(2048, 2048), dtype=int32, chunksize=(2048, 2048), chunktype=numpy.ndarray>
 data contains: intensity (counts)
 and Dimensions: 
x:  distance (nm) of size (2048,)
y:  distance (nm) of size (2048,)
 with metadata: ['experiment']
Channel_000

Canvas(toolbar=Toolbar(toolitems=[('Home', 'Reset original view', 'home', 'home'), ('Back', 'Back to previous …

### Plotting on a logarithmic scale

The dynamic range in diffraction data is even larger than in images and so for a good presentation of the data it is advantageous to go to plot the intensities in a logarithmic scale.

To present data in logarithmic scale no negative values (noise) can be in these data and so all negative values in the dataset will be set to zero.

The factor 1 in front of the diffraction pattern in the log numpy function in the ``imshow`` is the gamma value.
Changing that value will change the contrast.

```
diff_pattern = np.array(sidpy_dataset).T
diff_pattern[diff_pattern<0] = 0.
extent = sidpy_dataset.get_extent([0,1])
fig = plt.figure() 
plt.imshow(np.log(1+diff_pattern),cmap="gray", vmin=np.max(np.log(1+diff_pattern))*0.5, extent=extent);
scale_300mm = 0.012829394079744816
```

Canvas(toolbar=Toolbar(toolitems=[('Home', 'Reset original view', 'home', 'home'), ('Back', 'Back to previous …

## Finding the center

First try with cross correlation of rotated images

### Finding the center of the beam-stop

The beam-stop is naturally dark, and we first select the dark regions.
These dark regions are naturally spotty, and we set all small values to

We first find the maximum of the profile for the

```
import scipy.ndimage as ndimage

beam_stop = np.zeros(diff_pattern.shape)
beam_stop[diff_pattern < 100] = 1
beam_stop = ndimage.gaussian_filter(beam_stop, sigma=(2, 2), order=0)
beam_stop[beam_stop <= .7] = 0
beam_stop[beam_stop > .7] = 1

# Find maximum of intensity onto x-axis
center_x = np.argmax(beam_stop.sum(axis=0))

# Find center of y-axis line profile at position center_x
center_y = np.average(np.where(beam_stop[:,center_x]>0.7))

print(center_x, center_y)
center = np.array([center_x, center_y])
plt.figure()
plt.imshow(np.log(1+diff_pattern))
plt.imshow(beam_stop, alpha=0.5)
plt.plot(beam_stop.sum(axis=0), label= 'intensity projected onto x')
plt.plot(center_x+beam_stop[:,center_x]*300, np.arange(2048) , label='y-axis profile')

plt.scatter(center[0], center[1], label='beam-stop center')
plt.legend(loc='lower left');
```

1101 1016.5

Canvas(toolbar=Toolbar(toolitems=[('Home', 'Reset original view', 'home', 'home'), ('Back', 'Back to previous …

## Determine Bragg Peaks

Peak finding is actually not as simple as it looks

```
# our blob detectors from the scipy image package
from skimage.feature import blob_dog
```

```

# The beam stop is rather dark
beam_stop = np.argwhere(diff_pattern.T < 50)

# Determine all spots

dif = np.log2(1+diff_pattern).T
dif = dif-dif.min() # blog detector does not like negative values
spots = blob_dog(dif, max_sigma=12, threshold=.8)

Bragg_spots = []

plt.figure()
plt.imshow(np.log2(1+diff_pattern),cmap="gray", vmin=np.max(np.log2(1+diff_pattern))*0.5)

# We only consider spots not associated with the beam stop (which confuses the blob finder)
for spot in spots:
    if np.min(np.linalg.norm(beam_stop-spot[:2], axis=1))> 50:
        Bragg_spots.append(spot[0:2])
Bragg_spots = np.array(Bragg_spots)
Bragg_spots = Bragg_spots[np.argsort(np.linalg.norm(Bragg_spots[:,:2]-center, axis=1)),:]
plt.scatter(Bragg_spots[:,0], Bragg_spots[:,1], c='green',  alpha = 0.5)
```

Canvas(toolbar=Toolbar(toolitems=[('Home', 'Reset original view', 'home', 'home'), ('Back', 'Back to previous …

### Refine Center

We use the N innermost reflections and the average of those positions is the new center

```
# -------INPUT-----------
number_of_reflections = 8
#------------------------

if number_of_reflections%2 !=0:
    print('Because of inversion symmetry we need an even number')

plt.figure()
plt.imshow(np.log2(1+diff_pattern),cmap="gray", vmin=np.max(np.log2(1+diff_pattern))*0.5)
plt.scatter(Bragg_spots[:,0], Bragg_spots[:,1], c='green',  alpha = 0.5)
plt.scatter(Bragg_spots[:number_of_reflections,0], Bragg_spots[:number_of_reflections,1], c='red',  alpha=0.5)
new_center = np.average(Bragg_spots[:number_of_reflections,:2],axis=0)
plt.scatter(new_center[0], new_center[1], color='red')
```

Canvas(toolbar=Toolbar(toolitems=[('Home', 'Reset original view', 'home', 'home'), ('Back', 'Back to previous …

### Now we plot with the right scale

```
center = new_center
g = gx = gy = ft.get_slope(sidpy_dataset.x.values)
g = gx = gy = scale_300mm*1.09/10
#gx = gy * 1.05

spots_experiment = (Bragg_spots-(center[0],center[1]))*(gx,gy)

fig = plt.figure()
extent= np.array([-center[0]*gx, (diff_pattern.shape[0]-center[0])*gx,(diff_pattern.shape[1]-center[1])*gy, -center[1]*gy])

plt.imshow(np.log2(1+diff_pattern), cmap="gray", extent=extent, vmin=np.max(np.log2(1 + diff_pattern)) * 0.5)

plt.scatter(spots_experiment[:,0], spots_experiment[:,1], c='green',  alpha = 0.5,
           label='spots')
plt.xlabel(r'reciprocal distance [1/$\rm \AA$]')
plt.scatter(0,0, color='red')
```

Canvas(toolbar=Toolbar(toolitems=[('Home', 'Reset original view', 'home', 'home'), ('Back', 'Back to previous …

### The norm of the reflections 
will show us how accurate our center was determined and what give us a first idea on what zone axis we have.
If the center is accurate, we should have always a number of spots with the same distance from center (norm of reciprocal lattice vector) according to symmetry (in [001] direction always 4 reciprocal lattice vectors with the same length)

```
print('reciprocal distances in 1/Ang')
print(np.sort(np.linalg.norm(spots_experiment,axis=1)))
```

reciprocal distances in 1/Ang
[0.4702835  0.47095977 0.50442625 0.50459971 0.68907171 0.68966174
 0.6937413  0.69407384]

## Calculate Spot Pattern

see [Plotting of Diffraction Pattern](CH2_07-Plotting_Diffraction_Pattern.ipynb) for details

```
atoms  = ks.structure_by_name('silicon')
atoms.info['experimental']={}
### Define experimental parameters:
atoms.info['experimental']['acceleration_voltage_V'] = 200.0 *1000.0 #V
atoms.info['experimental']['new_figure'] = False
atoms.info['experimental']['plot FOV'] = 3  # in 1/Ang
atoms.info['experimental']['convergence_angle_mrad'] = 0
atoms.info['experimental']['zone_hkl'] = np.array([0,0,1])  # incident nearest zone axis: defines Laue Zones!!!!
atoms.info['experimental']['mistilt']  = np.array([0,0,0])  # mistilt in degrees
atoms.info['experimental']['Sg_max'] = .04 # 1/Ang  maximum allowed excitation error ; This parameter is related to the thickness
atoms.info['experimental']['hkl_max'] = 15   # Highest evaluated Miller indices

######################################
# Diffraction Simulation of Crystal #
######################################

d = ks.kinematic_scattering(atoms, verbose = True)
```

The inner potential is 46.5 V
Using an acceleration voltage of 200.0kV
Magnitude of incident wave vector in material: 39.8771 1/Ang and in vacuum: 39.8735 1/Ang
Which is an wave length of 2.508 pm in the material and 2.508 pm in the vacuum
The convergence angle of 0.0mrad = 0.00 1/A
Magnitude of incident wave vector in material: 39.9 1/A which is a wavelength 2.508 pm
Rotation alpha 0.0 degree,  beta 0.0 degree
from zone axis [0 0 1]
Tilting 1 by 0.00  in alpha and 0.00 in beta direction results in :
Next nearest zone axes are:
Center of Ewald sphere  [ 0.          0.         39.87709806]
Of the 29790 tested reciprocal_unit_cell points, 348 have an excitation error less than 0.04 1/nm
Of the 348 possible reflection 56 are allowed.
Laue_circle [0. 0. 0.]
 There are 36 allowed reflections in the zero order Laue Zone
 There are 20 allowed reflections in the first order Laue Zone
 There are 0 allowed reflections in the second order Laue Zone
 There are 0 allowed reflections in the other higher order Laue Zones
Length of zone axis vector in real space 5.431 nm
There are 0 forbidden but dynamical activated diffraction spots:
Calculating Kikuchi lines for zone:  [0. 0. 1.]
pyTEMlib's  "kinematic_scattering" finished

## Plotting Experimental and Simulated Spot Diffraction Patterns

```
atoms
```

Lattice(symbols='Si8', pbc=True, cell=[5.43088, 5.43088, 5.43088])

```
atoms.info['diffraction'].keys()
```

dict_keys(['allowed', 'forbidden', 'Laue_circle', 'HOLZ', 'Kikuchi'])

```
tags_simulation = atoms.info['diffraction']
g = gx = gy = ft.get_slope(sidpy_dataset.x.values)
g = gx = gy = scale_300mm*1.09/10
gx = gy * 1.05

extent= np.array([-center[0]*gx, (diff_pattern.shape[0]-center[0])*gx,(diff_pattern.shape[1]-center[1])*gy, -center[1]*gy])

angle = np.radians(-59.6)
c = np.cos(angle)
s = np.sin(angle)
r_mat = np.array([[c,-s,0],[s,c,0],[0,0,1]])
rmat_g= r_mat

spots_experiment = (Bragg_spots-(center[0],center[1]))*(gx,gy)

spots_simulation =  np.dot(tags_simulation['allowed']['g'],r_mat)
spots_ZOLZ = spots_simulation[tags_simulation['allowed']['ZOLZ']]
fig = plt.figure()
fig.suptitle(' SAED in ' + str( atoms.info['experimental']['zone_hkl']), fontsize=20) 
plt.scatter(spots_experiment[:,0], spots_experiment[:,1], c='blue',  alpha = 0.5, label='experiment')
plt.scatter(spots_ZOLZ[:,0], spots_ZOLZ[:,1], c='red',  alpha = 0.2,   label='simulation')
plt.imshow(np.log2(1+diff_pattern), cmap="gray", extent=extent, vmin=np.max(np.log2(1 + diff_pattern)) * 0.5)

for i in range(len(tags_simulation['allowed']['g'])):
    if np.linalg.norm(tags_simulation['allowed']['g'][i]) <.8:
        plt.text(spots_simulation[i,0], spots_simulation[i,1],str(tags_simulation['allowed']['hkl'][i]),
                fontsize = 8, horizontalalignment = 'center', verticalalignment ='bottom')
plt.legend()
```

Canvas(toolbar=Toolbar(toolitems=[('Home', 'Reset original view', 'home', 'home'), ('Back', 'Back to previous …

### What does the above figure convey?

* center is determined accurately
* relative distances are accurately described
* scaling accurately for reference crystal - calibration?
* diffraction pattern is indexed

### What is the accuracy?

Change the scale by 1% and see what happens

So we can determine the lattice parameter better than 1% if we use high scattering angles!

Objective stigmation is critical to resolve angles well.

Illumination stigmation determines size of Bragg spots.

## Conclusion

We need more information for the spot pattern than for the ring pattern.

A comparison between simulation and experiment can be very precise.

In principle, if you have the spots and the approximate center you can let an optimization routine do all the scaling for you (which we will do in the high resolution imaging section).

## Navigation

- <font size = "3">  **Back: [Plotting Diffraction Pattern](CH2_07-Plotting_Diffraction_Pattern.ipynb)** </font>
- <font size = "3">  **Next: [Unit Cell Determination](CH2_09-Unit_Cell.ipynb)** </font>
- <font size = "3">  **Chapter 2: [Diffraction](CH2_00-Diffraction.ipynb)** </font>
- <font size = "3">  **List of Content: [Front](../_MSE672_Intro_TEM.ipynb)** </font>

## Appendix

### Code of Diffraction Simulation of a Crystal

```
#######################################
# Diffraction Simulation of a Crystal #
#######################################
ks.kinematic_scattering(atoms, verbose = True)
plt.figure()
plt.scatter(tags_simulation['allowed']['g'][:,0],tags_simulation['allowed']['g'][:,1])
#dynamic_allowed = tags_simulation['forbidden']['g'][tags_simulation['forbidden']['dynamically_activated']]
#plt.scatter(dynamic_allowed[:,0],dynamic_allowed[:,1])


for i in range(len(tags_simulation['allowed']['g'])):
    if np.linalg.norm(tags_simulation['allowed']['g'][i]) <.8:
        plt.text(tags_simulation['allowed']['g'][i,0], tags_simulation['allowed']['g'][i,1],str(tags_simulation['allowed']['hkl'][i]),
                fontsize = 8, horizontalalignment = 'center', verticalalignment ='bottom')

# for i in range(len(dynamic_allowed)):
#    if np.linalg.norm(dynamic_allowed[i]) <8:
#        plt.text(dynamic_allowed[i,0], dynamic_allowed[i,1],str(tags_simulation['forbidden']['hkl'][tags_simulation['forbidden']['dynamically_activated'][i]]),
#                fontsize = 8, horizontalalignment = 'center', verticalalignment ='bottom')
plt.xlim(-1.2,1.2)
plt.ylim(-1.2,1.2)
plt.gca().set_aspect('equal')
```

```

```
