Repository: gduscher/MSE672-Introduction-to-TEM

# MSE672: Introduction to TEM
MSE672: Course of the MSE Department at The University of Tennessee in the Spring Semester 2021

by Gerd Duscher,

# MSE672: Introduction to TEM
MSE672: Course of the MSE Department at The University of Tennessee in the Spring Semester 2024

by Gerd Duscher, Khalid Hattar

Start with this [notebook](https://github.com/gduscher/MSE672-Introduction-to-TEM/blob/main/_MSE672_Intro_TEM.ipynb)

File: _sources/Spectroscopy/CH4_01-Introduction.ipynb.txt

<font size = "5"> **Chapter 4: [Spectroscopy](CH4_00-Spectroscopy.ipynb)** </font>

<hr style="height:1px;border-top:4px solid #FF8200" />



# Introduction to  Electron Energy-Loss Spectroscopy


[Download](https://raw.githubusercontent.com/gduscher/MSE672-Introduction-to-TEM/main/Spectroscopy/CH4_01-Introduction.ipynb)



[![OpenInColab](https://colab.research.google.com/assets/colab-badge.svg)](
    https://colab.research.google.com/github/gduscher/MSE672-Introduction-to-TEM/blob/main//Spectroscopy/CH4_01-Introduction.ipynb)

part of 

<font size = "5"> **[MSE672:  Introduction to Transmission Electron Microscopy](../_MSE672_Intro_TEM.ipynb)**</font>

by Gerd Duscher, Spring 2026

Microscopy Facilities<br>
Institute of Advanced Materials & Manufacturing<br>
Materials Science & Engineering<br>
The University of Tennessee, Knoxville

Background and methods to analysis and quantification of data acquired with transmission electron microscopes.

## Preliminaries
### Check Installed Packages

```
import sys
import importlib.metadata
def test_package(package_name):
    """Test if package exists and returns version or -1"""
    try:
        version = importlib.metadata.version(package_name)
    except importlib.metadata.PackageNotFoundError:
        version = '-1'
    return version

if test_package('pyTEMlib') < '0.2026.1.0':
    print('installing pyTEMlib')
    !{sys.executable} -m pip install  --upgrade pyTEMlib -q

print('done')
```

done

### Import all relevant libraries

Please note that the EELS_tools package from pyTEMlib is essential.

```
import sys
%matplotlib widget
if 'google.colab' in sys.modules:
    from google.colab import output
    from google.colab import drive
    output.enable_custom_widget_manager()

import matplotlib.pylab as plt
import numpy as np
    
# Import libraries from the book
import pyTEMlib

# For archiving reasons it is a good idea to print the version numbers out at this point
print('pyTEM version: ',pyTEMlib.__version__)
```

pyTEM version:  0.2026.1.3

## Introduction

### Parts of an EELS Spectrum:


![EELS spectrum](images/EELS.jpg "Title")


**No energy transfer**

The zero--loss peak is caused by electrons of the acceleration energy which apparently did not loose any energy (or only a tiny amount in a quasi--elastic scattering). 

**Little energy transfer: 1-70 eV**

The valence--loss region shows intraband, interband, and plasmon  transitions.

**High energy transfer: above 70eV**

The core--loss region contains excitation from the atom core levels into the conduction band appear as saw tooth like edges.

### Inelastic Excitation
Energy is transfered to an atom in ground state and after a while (femto seconds) this atoms will change its electron levels and shell occupations and becomes an excited atom.


<img title="inelastic excitation" width="50%" alt="inelastic excitation" src="images/inelastic2.jpg">


After some time (femto seconds to minutes) this atoms falls back to the ground state and after a little while longer (femto seconds), the atom emits this energy either in form of photons (in the light and  X-ray spectrum)  or Auger electron.

So we have two obervable processes:

**energy transfer to the atom in ground state**
- primary energy transfer
       - electron energy-loss spectroscopy

**excited atom emitting energy**
- secondary processes
       - electron energy-loss spectroscopy
       - Auger spectroscopy
       - energy-dispersive X-ray spectroscopy
       - Cathodoluminescence

### EELS Spectrometer

We use a magnetic field to bend the electron beam (here 90$^{\rm o}$) which acts like a prism for light and separates the electrons by spead (kinetic energy). The faster electrons will get bent less. 

<img title="EELS spectrometer" width="50%" alt="EELS spectrometer and prism" src="images/EELS_Spectrometer.jpg">

With such a prism for electrons we can determine the energy lost in the sample.

### EELS and STEM

The advantage of EELS in STEM mode is that we get a HAADF signal and the bright field signal is analysed with EELS spectroscopy. So we get spatially resolved image and chemical information simultaneously.

<img title="EELS and STEM" width="50%" alt="EELS and STEM" src="images/Z-Contrast.jpg">

## Load an EELS Spectrum

```
# ---- Input ------
load_example = True
# -----------------
if not load_example:
    if 'google.colab' in sys.modules:
        drive.mount("/content/drive")

    fileWidget = pyTEMlib.file_tools.FileWidget()
```

```
# ---- Input ------
load_example = True
file_name = 'AL-DFoffset0.00.dm3'
# -----------------
if load_example:
    if 'google.colab' in sys.modules:
      if not os.path.exists('./'+file_name):
        !wget  https://github.com/gduscher/MSE672-Introduction-to-TEM/raw/main/example_data/AL-DFoffset0.00.dm3
    else:
        datasets = pyTEMlib.file_tools.open_file('../example_data/'+file_name)
        eels_dataset = datasets['Channel_000']
      
else:
    datasets = fileWidget.datasets
    eels_dataset = fileWidget.selected_dataset
    
view = eels_dataset.plot()
```

frames:  Number of frames

Canvas(toolbar=Toolbar(toolitems=[('Home', 'Reset original view', 'home', 'home'), ('Back', 'Back to previous …

### Important Parameters in an EELS spectrum

A lot of information is stored in the ``original_metadata``. 

We will learn in this ``Spectroscopy`` section of the lecture which ones are absolutely necessary.

```
eels_dataset.view_original_metadata()
```

ImageData :
	Calibrations :
		Brightness :
			Origin : 0.0
			Scale : 1.0
			Units : Counts
		Dimension :
			0 :
				Origin : 179.33062744140625
				Scale : 0.0201262179762125
				Units : eV
		DisplayCalibratedUnits : 1
	Data : read
	DataType : 2
	Dimensions :
		0 : 2048
	PixelDepth : 4
ImageTags :
	Acquisition :
		Device :
			Active Size (pixels) : [2048, 2048]
			Camera Number : 0
			CCD :
				Pixel Size (um) : [14.0, 14.0]
			Configuration :
				Transpose :
					Diagonal Flip : 0
					Horizontal Flip : 1
					Vertical Flip : 0
			Name : US1000XP 1
			Source : US1000XP 1
		Frame :
			Area :
				Transform :
					Class Name : cm_acquisitiontransform_list
					Transform List :
						0 :
							Binning : [1, 1]
							Class Name : cm_acquisitiontransform
							Sub Area Adjust : [0, 0, 0, 0]
							Transpose :
								Diagonal Flip : 0
								Horizontal Flip : 1
								Vertical Flip : 0
			CCD :
				Pixel Size (um) : [14.0, 14.0]
			Intensity :
				Transform :
					Class Name : cm_valuetransform_list
					Transform List :
						0 :
							Class Name : cm_valuetransform_affine
							Offset : 250.0
							Scale : 1.0
						1 :
							ADC Max : 65535.0
							ADC Min : 0.0
							Class Name : cm_valuetransform_adc
		Parameters :
			Acquisition Write Flags : 4294967295
			Base Detector :
				Class Name : cm_namedcameradetectorparameterset
				Name : default
			Detector :
				continuous : 1
				exposure (s) : 0.1
				hbin : 1
				height : 2048
				left : 0
				top : 0
				vbin : 1
				width : 2048
			Environment :
				Mode Name : Spectroscopy
			High Level :
				Acquisition Buffer Size : 0
				Antiblooming : 0
				Binning : [1, 1]
				CCD Read Area : [0, 0, 2048, 2048]
				CCD Read Ports : 1
				Choose Number Of Frame Shutters Automatically : 1
				Class Name : cm_camera_highlevelparameters
				Continuous Readout : 1
				Corrections : 817
				Corrections Mask : 817
				Exposure (s) : 0.1
				Number Of Frame Shutters : 1
				Processing : Gain Normalized
				Quality Level : 1
				Read Frame Style : 0
				Read Mode : 0
				Secondary Shutter Post Exposure Compensation (s) : 0.0
				Secondary Shutter Pre Exposure Compensation (s) : 0.0
				Shutter :
					Primary Shutter States : 0
					Primary Shutter States Mask : 0
					Secondary Shutter States : 0
					Secondary Shutter States Mask : 0
					Shutter Exposure : 0
					Shutter Index : 0
				Shutter Post Exposure Compensation (s) : 0.0
				Shutter Pre Exposure Compensation (s) : 0.0
				Transform :
					Diagonal Flip : 0
					Horizontal Flip : 0
					Vertical Flip : 0
			Objects :
				0 :
					Class Name : cm_imgproc_finalcombine
					Frame Combine Style : Copy
					Parameter 1 : 1.0
			Parameter Set Name : Acquire
			Parameter Set Tag Path : Spectroscopy:Acquire:Acquire
			Version : 33947648
	DataBar :
		Custom elements :
	EELS :
		Acquisition :
			Continuous mode : 0
			Date : 10/1/2018
			End time : 11:12:22 AM
			Exposure (s) : 0.1
			Integration time (s) : 10.0
			Number of frames : 100
			Saturation fraction : 0.7989057898521423
			Start time : 11:10:22 AM
		Experimental Conditions :
			Collection semi-angle (mrad) : 100.0
			Convergence semi-angle (mrad) : 0.0
	Meta Data :
		Acquisition Mode : Parallel dispersive
		Format : Spectrum
		Signal : EELS
	Microscope Info :
		Cs(mm) : 2.2
		Emission Current (A) : 230.0
		Formatted Indicated Mag : 100kx
		Formatted Voltage : 200.0kV
		Illumination Mode : TEM
		Imaging Mode : Image Mag
		Indicated Magnification : 100000.0
		Items :
			0 :
				Data Type : 20
				Label : Specimen
				Tag path : Microscope Info:Specimen
				Value : Fe-9Cr(0.3Y)-3E10(17)-475C
			1 :
				Data Type : 20
				Label : Operator
				Tag path : Microscope Info:Operator
				Value : Tengfei Yang
			2 :
				Data Type : 20
				Label : Microscope
				Tag path : Microscope Info:Microscope
				Value : Libra 200 MC
		Microscope : Libra 200 MC
		Name : Libra COM
		Operation Mode : IMAGING
		Operator : Tengfei Yang
		Probe Current (nA) : 0.0
		Probe Size (nm) : 0.0
		Specimen : Fe-9Cr(0.3Y)-3E10(17)-475C
		STEM Camera Length : 479.99998927116394
		Voltage : 199990.28125
Name : EELS90muOAonaxis3
UniqueID :
	0 : 182066807
	1 : 2055036577
	2 : 773457963
	3 : 990266004
DM :
	dm_version : 3
	file_size : 322288
	full_file_name : ../example_data/AL-DFoffset0.00.dm3
original_filename : ../example_data/AL-DFoffset0.00.dm3
ApplicationBounds : [0, 0, 1465, 2236]
DocumentObjectList :
	0 :
		AnnotationGroupList :
		AnnotationType : 20
		BackgroundColor : [-1, -1, -1]
		BackgroundMode : 2
		FillMode : 2
		ForegroundColor : [-1, 0, -32640]
		HasBackground : 0
		ImageDisplayInfo :
			BackgroundOn : 1
			CalibrationSliceId :
				0 : 0
			CaptionOn : 1
			CaptionSize : 10
			CursorOn : 0
			CursorPosition : 0.0
			DimensionLabels :
				0 : 
			FrameOn : 1
			GridOn : 1
			GroupId : 0
			GroupList :
				0 :
					DoAutoSurveyHigh : 0
					DoAutoSurveyLow : 0
					GroupToDisplay :
						Offset : [0.159382164478302, 4.566257121041417e-05]
						Scale : [0.00034526686067692935, 1.484737140344805e-06]
					TrackStyleX : 0
					TrackStyleY : 0
			LegendOn : 0
			MainSliceId :
				0 : 0
			NumHorizontalTicks : 1
			NumVerticalTicks : 1
			ROIList :
				0 :
					BoldLabel : 0
					Color : [-32640, 0, 0]
					DrawSolid : 0
					End : 935.0
					HeightValue : 1.0
					IsDeletable : 1
					IsMoveable : 1
					IsResizable : 1
					IsVolatile : 1
					Label : 
					MovableLabel : 0
					Name : 
					PartialHeightMarker : 0
					Ref : 0
					Selected : 1
					SliceId :
						0 : 0
					Start : 907.0
			SliceList :
				0 :
					BaseIntensity : 0.0
					ComplexMode : 4
					DrawFill : 1
					DrawLine : 0
					FillColor : [23387, -16706, -16706]
					Horz Pos Fixed : 1
					Horz Scale Fixed : 1
					ImageToGroup :
						Offset : [0.0, 0.0]
						Scale : [1.0, 1.0]
					IsVisible : 1
					LineColor : [0, -32640, -16449]
					LineThickness : 1
					SliceGroup : 0
					SliceId :
						0 : 0
					Vert Pos Fixed : 1
					Vert Scale Fixed : 1
		ImageDisplayType : 3
		ImageSource : 0
		IsMoveable : 1
		IsResizable : 1
		IsSelectable : 1
		IsTranslatable : 1
		IsVisible : 1
		ObjectTags :
			__is_not_copy : 1
			__was_selected : 0
		Rectangle : [0.0, 0.0, 342.0, 669.0]
		UniqueID : 8
DocumentTags :
HasWindowPosition : 1
Image Behavior :
	DoIntegralZoom : 0
	ImageDisplayBounds : [0.0, 0.0, 342.0, 669.0]
	IsZoomedToWindow : 1
	UnscaledTransform :
		Offset : [0.0, 0.0]
		Scale : [1.0, 1.0]
	ViewDisplayID : 8
	WindowRect : [0.0, 0.0, 342.0, 669.0]
	ZoomAndMoveTransform :
		Offset : [0.0, 0.0]
		Scale : [1.0, 1.0]
ImageSourceList :
	0 :
		ClassName : ImageSource:Simple
		Extra Slice Info :
			0 :
				Id :
					0 : 0
				Label : Spectrum
		Id :
			0 : 0
		ImageRef : 1
InImageMode : 1
MinVersionList :
	0 :
		RequiredVersion : 50659328
NextDocumentObjectID : 9
Page Behavior :
	DoIntegralZoom : 0
	DrawMargins : 1
	DrawPaper : 1
	IsFixedInPageMode : 0
	IsZoomedToWindow : 1
	LayedOut : 0
	PageTransform :
		Offset : [0.0, 0.0]
		Scale : [1.0, 1.0]
	RestoreImageDisplayBounds : [0.0, 0.0, 342.0, 669.5]
	RestoreImageDisplayID : 8
	TargetDisplayID : 4294967295
PageSetup :
	General : [1, 1000, 8500, 11000, 1000, 1000, -1000, -1000]
	Win32 : b'\x06\x00\x00\x004!\x00\x00\xf8*\x00\x00\x00\x00\x00\x00\x00\x00\x00\x00\x00\x00\x00\x00\x00\x00\x00\x00\xe8\x03\x00\x00\xe8\x03\x00\x00\xe8\x03\x00\x00\xe8\x03\x00\x00\x00\x00\x00\x00\x01\x00\x01\x00\x01\x00\x01\x00\x01\x00\x1b\x10'
	Win32_DevModeW : b'S\x00e\x00n\x00d\x00 \x00T\x00o\x00 \x00O\x00n\x00e\x00N\x00o\x00t\x00e\x00 \x002\x000\x001\x000\x00\x00\x00\x00\x00\x00\x00\x00\x00\x00\x00\x00\x00\x00\x00\x00\x00\x00\x00\x00\x00\x00\x00\x00\x00\x01\x04\x00\x06\xdc\x00\x0c\x03\x03\xff\x81\x03\x01\x00\x01\x00\xea\no\x08d\x00\x01\x00\x07\x00\xfd\xff\x02\x00\x01\x00X\x02\x01\x00\x00\x00L\x00e\x00t\x00t\x00e\x00r\x00 \x008\x00.\x005\x00"\x00x\x001\x001\x00"\x00\x00\x00\x00\x00\x00\x00\x00\x00\x00\x00\x00\x00\x00\x00\x00\x00\x00\x00\x00\x00\x00\x00\x00\x00\x00\x00\x00\x00\x00\x00\x00\x00\x00\x00\x00\x00\x00\x00\x00\x00\x00\x00\x00\x00\x00\x00\x00\x00\x01\x00\x00\x00\x00\x00\x00\x00\x01\x00\x00\x00\x02\x00\x00\x00\x01\x00\x00\x00\xff\xff\xff\xff\x00\x00\x00\x00\x00\x00\x00\x00\x00\x00\x00\x00\x00\x00\x00\x00DINU"\x00\xd0\x00\x0c\x03\x00\x00\xc2\xac\x90Q\x00\x00\x00\x00\x00\x00\x00\x00\x00\x00\x00\x00\x00\x00\x00\x00\x00\x00\x00\x00\x00\x00\x00\x00\x00\x00\x00\x00\x05\x00\x00\x00\x00\x00\x07\x00\x00\x00\x00\x00\x00\x00\x00\x00\x00\x00\x00\x00\x00\x00\x00\x00\x00\x00\x00\x00\x00\x00\x00\x00\x00\x00\x00\x00\x00\x00\x00\x00\x00\x00\x00\x00\x00\x00\x00\x00\x00\x00\x00\x00\x00\x00\x00\x00\x00\x00\x00\x00\x00\x00\x00\x00\x00\x00\x00\x00\x00\x00\x00\x00\x00\x00\x00\x00\x00\x00\x00\x00\x00\x00\x00\x00\x00\x00\x00\x00\x00\x00\x00\x00\x00\x00\x00\x00\x00\x00\x00\x00\x00\x00\x00\x00\x00\x00\x00\x00\x00\x00\x00\x00\x00\x00\x00\x00\x00\x00\x00\x00\x00\x00\x00\x00\x00\x00\x00\x00\x00\x00\x00\x00\x00\x00\x00\x00\x00\x00\x00\x00\x00\x00\x00\x00\x00\x00\x00\x00\x00\x00\x00\x00\x00\x00\x00\x00\x00\x00\x00\x00\x00\x00\x00\x00\x00\x00\x00\x00\x00\x00\x00\x00\x00\x00\x00\x00\x00\x00\x00\x00\x00\x00\x00\x00\x00\x00\x00\x00\x00\x00\x00\x00\x00\x00\x00\x00\x00\x00\x00\x00\x00\x00\x00\x00\x00\x00\x00\x00\x00\x00\x00\x00\x00\x00\x00\x00\x00\x00\x00\x00\x00\x00\x00\x00\x00\x00\x00\x00\x00\x00\x00\x00\x00\x00\x00\x00\x00\x00\x00\x00\x00\x00\x00\x00\x00\x00\x00\x00\x00\x00\x00\x00\x00\x00\x00\x00\x00\x00\x00\x00\x00\x00\x00\x00\x00\x00\x00\x00\x00\x00\x00\x00\x00\x00\x00\x00\x00\x00\x00\x00\x00\x00\x00\x00\x00\x00\x00\x00\x00\x00\x00\x00\x00\x00\x00\x00\x00\x00\x00\x00\x00\x00\x00\x00\x00\x00\x00\x00\x00\x00\x00\x00\x00\x00\x00\x00\x00\x00\x00\x00\x00\x00\x00\x00\x00\x00\x00\x00\x00\x00\x00\x00\x00\x00\x00\x00\x00\x00\x00\x00\x00\x00\x00\x00\x00\x00\x00\x00\x00\x00\x00\x00\x00\x00\x00\x00\x00\x00\x00\x00\x00\x00\x00\x00\x00\x00\x00\x00\x00\x00\x00\x00\x00\x00\x00\x00\x00\x00\x00\x00\x00\x00\x00\x00\x00\x00\x00\x00\x00\x00\x00\x00\x00\x00\x00\x00\x00\x00\x00\x00\x00\x00\x00\x00\x00\x00\x00\x00\x00\x00\x00\x00\x00\x00\x00\x00\x00\x00\x00\x00\x00\x00\x00\x00\x00\x00\x00\x00\x00\x00\x00\x00\x00\x00\x00\x00\x00\x00\x00\x00\x00\x00\x00\x00\x00\x00\x00\x00\x00\x00\x00\x00\x00\x00\x00\x00\x00\x00\x00\x00\x00\x00\x00\x00\x00\x00\x00\x00\x00\x00\x00\x00\x00\x00\x00\x00\x00\x00\x00\x00\x00\x00\x00\x00\x00\x00\x00\x00\x00\x00\x00\x00\x00\x00\x00\x00\x00\x00\x00\x00\x00\x00\x00\x00\x00\x00\x00\x00\x00\x00\x00\x00\x00\x00\x00\x00\x01\x00\x00\x00\x00\x00\x00\x00\x00\x00\x00\x00\xd0\x00\x00\x00SMTJ\x00\x00\x00\x00\x10\x00\xc0\x00S\x00e\x00n\x00d\x00 \x00T\x00o\x00 \x00M\x00i\x00c\x00r\x00o\x00s\x00o\x00f\x00t\x00 \x00O\x00n\x00e\x00N\x00o\x00t\x00e\x00 \x002\x000\x001\x000\x00 \x00D\x00r\x00i\x00v\x00e\x00r\x00\x00\x00RESDLL\x00UniresDLL\x00PaperSize\x00LETTER\x00Orientation\x00PORTRAIT\x00Resolution\x00DPI600\x00ColorMode\x0024bpp\x00\x00\x00\x00\x00\x00\x00\x00\x00\x00\x00\x00\x00\x00\x00\x00\x00\x00\x00\x00\x00\x00\x00\x00\x00\x00\x00\x00'
	Win32_DevNamesW : b'\x04\x00*\x00?\x00\x00\x00S\x00e\x00n\x00d\x00 \x00T\x00o\x00 \x00M\x00i\x00c\x00r\x00o\x00s\x00o\x00f\x00t\x00 \x00O\x00n\x00e\x00N\x00o\x00t\x00e\x00 \x002\x000\x001\x000\x00 \x00D\x00r\x00i\x00v\x00e\x00r\x00\x00\x00S\x00e\x00n\x00d\x00 \x00T\x00o\x00 \x00O\x00n\x00e\x00N\x00o\x00t\x00e\x00 \x002\x000\x001\x000\x00\x00\x00n\x00u\x00l\x00:\x00\x00\x00'
SentinelList :
Thumbnails :
	0 :
		ImageIndex : 0
		SourceSize_Pixels : [669, 342]
WindowPosition : [30, 1378, 372, 2047]

The information is contained in a python dictionary and we will have to data mine this information to get the experimental conditions.

```
for key in eels_dataset.original_metadata:
    print(key)
print()
print(" Dictionary: original_metadata['ImageList']['1']['ImageTags']['EELS']['Acquisition'] ")
for key, item  in eels_dataset.original_metadata['ImageTags']['EELS']['Acquisition'].items():
    print(key, item)
```

ImageData
ImageTags
Name
UniqueID
DM
original_filename
ApplicationBounds
DocumentObjectList
DocumentTags
HasWindowPosition
Image Behavior
ImageSourceList
InImageMode
MinVersionList
NextDocumentObjectID
Page Behavior
PageSetup
SentinelList
Thumbnails
WindowPosition

 Dictionary: original_metadata['ImageList']['1']['ImageTags']['EELS']['Acquisition'] 
Continuous mode 0
Date 10/1/2018
End time 11:12:22 AM
Exposure (s) 0.1
Integration time (s) 10.0
Number of frames 100
Saturation fraction 0.7989057898521423
Start time 11:10:22 AM

Of course there is a function for this (in pyTEMlib.eels_tools).

```
eels_dataset.view_metadata()
```

experiment :
	single_exposure_time : 0.1
	exposure_time : 0.1
	number_of_frames : 100
	convergence_angle : 0.0
	collection_angle : 0.0
	microscope : Libra 200 MC
	acceleration_voltage : 199990.28125
filename : ../example_data/AL-DFoffset0.00.dm3

### Make Energy Scale andPlot

The energy scale above is linear and so a linear increasing numpy array (of size *eels_dataset.shape[0]*)  is multiplied with the channel width (*sipersion*), the first channel is in the variable *offset*.

```
print(f"Dispersion [eV/pixel] : {eels_dataset.energy_loss.slope:.2f} eV ")
print(f"Offset [eV] : {eels_dataset.energy_loss[0]:.2f} eV ")
print(f"Maximum energy [eV] : {eels_dataset.energy_loss[-1]:.2f} eV ")

energy_scale = np.arange(eels_dataset.shape[0])

dispersion = eels_dataset.energy_loss.slope
energy_scale = energy_scale * dispersion

offset = eels_dataset.energy_loss[0]
energy_scale = energy_scale + offset+.2

plt.figure()
plt.plot(energy_scale, eels_dataset);
```

Dispersion [eV/pixel] : 0.02 eV 
Offset [eV] : -3.61 eV 
Maximum energy [eV] : 37.59 eV

Canvas(toolbar=Toolbar(toolitems=[('Home', 'Reset original view', 'home', 'home'), ('Back', 'Back to previous …

Let's compare the keys in the current_channel and  in the dictionary

### Normalizing Intensity Scale
The following normalization makes only sense if this is a low loss spectrum, <br> where the total number of counts represents approximatively the incident current **$I_0$**

```
I_0 = sumSpec = float(np.sum(np.array(eels_dataset)))
plt.figure()
plt.plot(energy_scale,eels_dataset/sumSpec*1e2)
plt.title ('Spectrum '+eels_dataset.title);
plt.xlabel('energy loss [eV]')
plt.ylabel('% scattering Intensity');
#plt.xlim(-10,50)
#plt.ylim(0,8);
```

Canvas(toolbar=Toolbar(toolitems=[('Home', 'Reset original view', 'home', 'home'), ('Back', 'Back to previous …

## Summary
The metadata are as important as the values of a spectrum.

Make sure all metadata are saved, whcih ususally means to store data in the proprietary format of the software used.

## Navigation
- <font size = "3">  **Up Chapter 4: [Imaging](CH4_00-Spectroscopy.ipynb)** </font>
- <font size = "3">  **Back: [Overview](CH4_00-Spectroscopy.ipynb)** </font>
- <font size = "3">  **Next:  [Fit Zero-Loss](CH4_02-Fit_Zero_Loss.ipynb)** </font>
- <font size = "3">  **List of Content: [Front](../_MSE672_Intro_TEM.ipynb)** </font>

```

```

File: _sources/Spectroscopy/CH4_02-Fit_Zero_Loss.ipynb.txt


<font size = "5"> **Chapter 4: [Spectroscopy](CH4_00-Spectroscopy.ipynb)** </font>

<hr style="height:1px;border-top:4px solid #FF8200" />



##  Fit of Zero-Loss Peak

[Download](https://raw.githubusercontent.com/gduscher/MSE672-Introduction-to-TEM/main/Spectroscopy/CH4_02-Fit_Zero_Loss.ipynb)


[![OpenInColab](https://colab.research.google.com/assets/colab-badge.svg)](
    https://colab.research.google.com/github/gduscher/MSE672-Introduction-to-TEM/blob/main//Spectroscopy/CH4_02-Fit_Zero_Loss.ipynb)



part of 

<font size = "5"> **[MSE672:  Introduction to Transmission Electron Microscopy](../_MSE672_Intro_TEM.ipynb)**</font>

**Spring 2026**<br>
by Gerd Duscher

Microscopy Facilities<br>
Institute of Advanced Materials & Manufacturing<br>
Materials Science & Engineering<br>
The University of Tennessee, Knoxville
Background and methods to analysis and quantification of data acquired with transmission electron microscopes.



Background and methods to analysis and quantification of data acquired with transmission electron microscopes.

### Content

The zero-loss peak in an EELS spectrum gives us two important infomations:
    * the origin of the energy-scale
    * the zero-loss peak is the resolution function of our spectrum
    
Often we need to subtract or know this resolution function very accurately for a precise analysis of EELS spectra.

The area under the peak gives us the number of electron that are not inelatically scattered, and in relation to the total count a measure for the thickness of the sample.

### Energy Resolution and Zero-Loss Peak

The first peak in the Electron Energy Loss Spectrum (EELS) is the so called ``Zero-Loss`` peak.
This zero-loss peak is formed by all the electrons that are
- not scattered, 
- elastically scattered, and
- quasi--elastically scattered.


**We can use it as a measure of the energy resolution of the system.**

This is called a response function in information theory.


The full width at half maximum (FWHM) of the ``Zero-Loss peak`` is what we usually declare as energy resolution in an EELS spectrum.

The energy resolution has three sources:
- the energy spread of the electrons before they reach the specimen ($\Delta E_0$),
- the energy spread that is added by quasi-elastic interactions with the specimen($\Delta E_{ph}$),
- the spectrometer resolution ($\Delta E_{S_0}$),
- the energy dispersion ($s/D$).

These components usually treated as independent and summed up as squares of their values.
The measured  resolution $\Delta$E is given by:

\begin{equation} \Large 
\Delta{\rm E}^2 \approx \Delta E_0^2 + \Delta E_{S_0}^2 + (s/D)^2
\end{equation}
   
Please note that  the quasi-elastic interactions are not added here and, therefore, I assume to go through the vacuum only.

**Contribution of Electron Source**
 - The energy spread before the sample $\Delta$E$_0$ is the energy spread of the electron source broadened by the Boersch effect. 
- The energy spread of the source is a directly proportional to the temperature due to the Fermi--Dirac  distribution. 
- The Boersch effect is an additional broadening caused by the Coulomb interaction of the electrons, and is therefore more pronounced in higher density electron beams.
- Monochromators  will select a part of the original energy spread and thus increase energy resolution.
**Contribution of Spectrometer**
- The spectrometer resolution $\Delta$E$_{S0}$ is due to the aberration of the electron optics.
- This aberration is worse for larger collection angles.
- Aberration correctors will improve the spectrometer resolution.

**Contribution of Detector**

The spatial resolution of the electron detector $s$ (equivalent to the width of the slid  of a serial spectrometer) and the spectrometer dispersion $D$ are the final contributions to the total energy resolution.
**Choices of Dispersion**
- A small energy dispersion will allow a high energy resolution\\
- A large energy dispersion enables to samples a large energy window 


### Load important packages

#### Check Installed Packages

```
import sys
import importlib.metadata
def test_package(package_name):
    """Test if package exists and returns version or -1"""
    try:
        version = importlib.metadata.version(package_name)
    except importlib.metadata.PackageNotFoundError:
        version = '-1'
    return version

if test_package('pyTEMlib') < '0.2026.1.0':
    print('installing pyTEMlib')
    !{sys.executable} -m pip install  --upgrade pyTEMlib -q

print('done')
```

done

### Import all relevant libraries

Please note that the EELS_tools package from pyTEMlib is essential.

```
import sys
%matplotlib ipympl
if 'google.colab' in sys.modules:    
    from google.colab import output
    from google.colab import drive
    output.enable_custom_widget_manager()

import matplotlib.pylab as plt
import numpy as np
import scipy 
    
import warnings
warnings.filterwarnings('ignore')

# Import libraries from the book
import pyTEMlib

# For archiving reasons it is a good idea to print the version numbers out at this point
print('pyTEM version: ',pyTEMlib.__version__)
```

pyTEM version:  0.2026.1.3

### Load and plot a spectrum
please see [Introduction to EELS](CH4_01-Introduction.ipynb) for details

```
# ---- Input ------
load_example = True
# -----------------
if not load_example:
    if 'google.colab' in sys.modules:
        drive.mount("/content/drive")

    fileWidget = pyTEMlib.file_tools.FileWidget()
```

```
# ---- Input ------
load_example = True
file_name = 'AL-DFoffset0.00.dm3'
# -----------------
if load_example:
    if 'google.colab' in sys.modules:
      if not os.path.exists('./'+file_name):
        !wget  https://github.com/gduscher/MSE672-Introduction-to-TEM/raw/main/example_data/AL-DFoffset0.00.dm3
    else:
        datasets = pyTEMlib.file_tools.open_file('../example_data/'+file_name)
        eels_dataset = datasets['Channel_000']
      
else:
    datasets = fileWidget.datasets
    eels_dataset = fileWidget.selected_dataset
    
if eels_dataset.data_type.name != 'SPECTRUM':
    print('We need an EELS spectrum for this notebook')
view = eels_dataset.plot()
```

frames:  Number of frames

Canvas(toolbar=Toolbar(toolitems=[('Home', 'Reset original view', 'home', 'home'), ('Back', 'Back to previous …

### Important Parameters in an EELS spectrum

```
eels_dataset.view_metadata()
```

experiment :
	single_exposure_time : 0.1
	exposure_time : 0.1
	number_of_frames : 100
	convergence_angle : 0.0
	collection_angle : 0.0
	microscope : Libra 200 MC
	acceleration_voltage : 199990.28125
filename : ../example_data/AL-DFoffset0.00.dm3

### Simple Zero-Loss Integration

The inelastic mean free path is hard to determine and depends on the effective collection angle (convolution of collection and convergence angle) and the acceleration voltage. None of these parameters are likely to be tabulated for your experimental set-up.

However, the relative thickness is a valuable parameter to judge your sample location and the validity of your spectrum.


In a good sample 70 to 90% of the electrons do not interact. 
The relative thickness $t$ in terms of the inelatic mean free path (IMFP or $\lambda$) is given by:
$$ t = \ln\left(\frac{I_{total}}{I_{ZL}} \right) * IMFP$$

with:

$I_{total}$: total intensity of spectrum

$I_{ZL}$:  intensity of zero-loss peak

We first estimate the intensity of the zero-loss peak by a summation of the spectrum in a specific energy-loss range.

```
spectrum = np.array(eels_dataset)
energy_scale = eels_dataset.energy_loss.values
offset = eels_dataset.energy_loss[0]
dispersion = eels_dataset.energy_loss.slope
start = int((-2-offset)/dispersion)
end   = int((4-offset)/dispersion)

sumZL = sum(spectrum[start:end])
sumSpec = sum(spectrum)

print(f"Counts in zero-loss {sumZL:.0f} , total counts {sumSpec:.0f}")
print(f"{(sumSpec-sumZL)/sumSpec*100:.1f} % of spectrum interact with specimen")      

tmfp = np.log(sumSpec/sumZL)
print ('Sample thickness in Multiple of the ')
print (f'thickness [IMFP]: {tmfp:.3f}')
```

Counts in zero-loss 4123429376 , total counts 4875536384
15.4 % of spectrum interact with specimen
Sample thickness in Multiple of the 
thickness [IMFP]: 0.168

### Fitting the Zero-Loss with a Gausian
While a Gaussian does not describe the shape of the zero-loss peak well, we will use it to determine the zero-loss peak position.


The energy resolution is best measured from the zero-loss without sample (through vacuum), because the quasi elastic scattering will result in a small but noticeable broadening of the zero-loss.


The maximum of the fitted Gaussian is then the origin of the energy scale.

```
###
# This function is also in the eels_tools of pyTEMlib

def fix_energy_scale( spec, energy):
    
    startx = np.argmax(spec)
    end = startx+3
    start = startx-3
    for i in range(10):
        if spec[startx-i]<0.3*spec[startx]:
            start = startx-i
        if spec[startx+i]<0.3*spec[startx]:
            end = startx+i
    if end-start<3:
        end = startx+2
        start = startx-2
    
    x = np.array(energy[start:end])
    y = np.array(spec[start:end]).copy()
    
    y[np.nonzero(y<=0)] = 1e-12


    def gauss(x, p): # p[0]==mean, p[1]= area p[2]==fwhm, 
        return p[1] * np.exp(-(x- p[0])**2/(2.0*( p[2]/2.3548)**2))

    def errfunc(p, x, y):
        err = (gauss(x, p)-y )/np.sqrt(y) # Distance to the target function
        return err
    
    p0 = [energy[startx],1000.0,1] # Inital guess is a normal distribution
    p1, success = scipy.optimize.leastsq(errfunc, p0[:], args=(x, y))

    fit_mu, area, FWHM = p1
    
    return FWHM, fit_mu
```

```
FWHM, fit_mu = fix_energy_scale(spectrum, energy_scale)
print(f'FWHM: {FWHM:.2f} eV , with shift of {fit_mu:.2f} eV')
```

FWHM: -0.18 eV , with shift of -0.13 eV

```
# --- Input -----
Gap = 1
# ---------------
## energy range of fit
startx = int(abs(offset/dispersion ))+1 ## zero eV
widthx = int(abs(Gap   /dispersion )) ## fit width
## We need 6 parameter to fit the resolution function
## and so at least 6 channels for the fit
if widthx*2 < 6:
    Gap = 3*dispersion
    widthx = 3

endx = int(startx+widthx)
startx = int(startx-widthx)

print('Fit of Zero Loss from channel ', startx, ' to ',endx)
print('Fit of Zero Loss from  ', startx*dispersion+offset, 'eV to ',endx*dispersion+offset, 'eV')

# energy scale and spectrum in the fitting window
x = energy_scale[startx:endx]
y = np.array(spectrum[startx:endx]).flatten()


def gauss(x, p): 
    """
    Gaussian distribution
    Input: 
    p: list or array  p[0]=position, p[1]= area p[2]==fwhm, 
    x: energy axis 
    """
    p[2] = abs(p[2])
    return p[1] * np.exp(-(x- p[0])**2/(2.0*( p[2]/2.3548)**2))


# Fit a Gaussian
y[np.nonzero(y<=0)] = 1e-12
p0 = [0,1000.0,1] # Inital guess is a normal distribution
errfunc = lambda p, x, y: (gauss(x, p) - y)/np.sqrt(y) # Distance to the target function
p1, success = scipy.optimize.leastsq(errfunc, p0[:], args=(x, y)) # The Fit

print(f'Zero-loss position was {p1[0]:.2f} eV')
energy_scale=energy_scale-p1[0]
print('Corrected energy axis')
p1[0]=0.0
Gauss = gauss(energy_scale,p1)


print(f'Width (FWHM) is {p1[2]:.2f} eV')
print(f'Probability  is {sum(Gauss)/sumSpec*1e2:.2f} %')
tmfp = np.log(sumSpec/sum(Gauss))
print(f'Thickness is {tmfp:.3f} * IMFP')

err = (y - gauss(x, p1))/np.sqrt(y)
print ('Goodness of Fit: ' ,sum(err**2)/len(y)/sumSpec*1e2, '%')


abs(offset/dispersion )
start =int((-2-offset)/dispersion)
end = int((8-offset)/dispersion)

plt.figure()

plt.plot(energy_scale, spectrum/sumSpec*1e2,label='spectrum')
plt.plot(energy_scale, Gauss/sumSpec*1e2, label='Gaussian')
plt.plot(energy_scale, (spectrum-Gauss)/sumSpec*1e2, label='difference')
plt.legend()
plt.title ('   Gauss Fit of Zero-Loss Peak')
plt.xlim(-4,4)
Izl = Gauss.sum()
Itotal = spectrum.sum()
tmfp = np.log(Itotal/Izl)
print('Sum of Gaussian: ', Izl)
print('Sum of Spectrum: ', Itotal)
print ('thickness [IMFP]: ', tmfp)
plt.ylabel('scattering probability [%]')
plt.xlabel('energy-loss [eV]');
```

Fit of Zero Loss from channel  131  to  229
Fit of Zero Loss from   -0.9727127428128597 eV to  0.9996566188559655 eV
Zero-loss position was -0.13 eV
Corrected energy axis
Width (FWHM) is 0.20 eV
Probability  is 79.14 %
Thickness is 0.234 * IMFP
Goodness of Fit:  2.6037514773555848 %
Sum of Gaussian:  3858665454.444083
Sum of Spectrum:  4.8755446e+09
thickness [IMFP]:  0.23391041960317832

Canvas(toolbar=Toolbar(toolitems=[('Home', 'Reset original view', 'home', 'home'), ('Back', 'Back to previous …

In the above figure, we show a zero-loss peak fitted with a Gaussian. 
- zoom in so that you can see the zero-Loss only.
- The zero--loss peak is about 8% high and you can read off the FWHM by going left and right where the zero-loss peak reaches 4%. 

- Therefore, the FWHM of this zero-loss peak is about 0.18 eV. This is obviously a high resolution spectrum.
- Also, the shape of the zero-loss is not perfectly symmetric and the tails of the zero-loss peak extend far in both directions. 
- The position of the maximum of the zero-loss peak is used for calibrating the energy scale. The maximum indicates zero energy--loss.

### Fitting the Zero-Loss with a Product of Two Lorentzians
To better describe the full shape we use the product of two Lorentzians.

Compare the residuals of the Gaussian and Lorentzian fit. 

You will zoom in closely to see the difference between experimental and model zero-loss peak here.

```
#################################################################
## fit Zero Loss peak with ZLfunct =
##  = convolution of Gauss with a product of two Lorentzians
##################################################################        
width = 30


startx = np.argmax(spectrum)
endx = startx+width
startx = startx-width
print (startx, endx, endx-startx)


x = np.array(energy_scale[startx:endx])
y = np.array(spectrum[startx:endx])

print(f"Energy range for fit of zero-loss: {energy_scale[startx]:.2f} to {energy_scale[endx]:.2f}")

#guess = [0.02, 8000000, 0.1, 0.2, 1000,0.2,0.5, 1000,-0.5,-1.3, 1.01,1.0]
guess = [ 0.2, 1000,0.2,0.2, 1000,0.2 ]

p0 = np.array(guess)

def ZL(p, y, x):
    center1, amplitude1, width1, center2, amplitude2, width2 = p
    err = (y - pyTEMlib.eels_tools.zero_loss_function(x, [center1, amplitude1, width1, center2, amplitude2, width2]))#/np.sqrt(y)
    return err

pZL, lsq = scipy.optimize.leastsq(ZL, p0, args=(y, x), maxfev=2000)
print('Fit of a Product of two Lorentzians')
print('Positions: ',pZL[2],pZL[5], 'Distance: ',pZL[2]-pZL[5])
print('Width: ', pZL[0],pZL[3])
print('Areas: ', pZL[1],pZL[4])
center1, amplitude1, width1, center2, amplitude2, width2 = pZL
err = (y - pyTEMlib.eels_tools.zero_loss_function(x, [center1, amplitude1, width1, center2, amplitude2, width2]))/np.sqrt(np.abs(y))
print (f'Goodness of Fit: {sum(err**2)/len(y)/sumSpec*1e2:.5}%')

zLoss = pyTEMlib.eels_tools.zero_loss_function(energy_scale, [center1, amplitude1, width1, center2, amplitude2, width2])
```

143 203 60
Energy range for fit of zero-loss: -0.60 to 0.61
Fit of a Product of two Lorentzians
Positions:  0.2949903597791383 0.1917939365705815 Distance:  0.10319642320855679
Width:  0.03100508558615033 -0.01913085318602675
Areas:  21841.55779669922 21407.64644992665
Goodness of Fit: 0.0027237%

```
fig = plt.figure()
plt.plot(energy_scale,spectrum/sumSpec*1e2 , label = 'spectrum')

plt.plot(energy_scale,   zLoss/sumSpec*1e2, label ='resolution function')
plt.plot(energy_scale,  (spectrum-zLoss)/sumSpec*1e2 , label = 'difference')

plt.title ('Lorentzian Product Fit of Zero-Loss Peak')
#plt.xlim(-5,5)
plt.hlines(0, energy_scale[0], energy_scale[-1],color = 'gray')
Izl = zLoss.sum()

Itotal = spectrum.sum()
tmfp = np.log(Itotal/Izl)
print(f'Sum of Zero-Loss: {Izl:.0f} counts')
print(f'Sum of Spectrum: {Itotal:.0f} counts')
print (f'thickness [IMFP]: {tmfp:.5f}')
```

Sum of Zero-Loss: 4083171197 counts
Sum of Spectrum: 4875544576 counts
thickness [IMFP]: 0.17736

Canvas(toolbar=Toolbar(toolitems=[('Home', 'Reset original view', 'home', 'home'), ('Back', 'Back to previous …

### Calibrating Energy Dispersion
- The software controlling the spectrometer (or image filter) will allow you to select your energy dispersion.
- The dispersion is set through the magnification within the spectrometer and each dispersion setting is internally a set of values for the lenses (quadrupoles).
- This setting will only be accurate to about 10\% which is not accurate enough to automatically rely on it.
- Therefore, we usually calibrate the energy dispersion ourselves.                        
- The drift tube high voltage power supply is reasonable accurate to do this dispersion calibration.

**Practical Steps**
- We collect a zero--loss (preferably but not necessarily in vacuum) without applied drift tube voltage. The zero--loss should be at the right  hand of the display.
- Then we collect a zero--loss peak with applied drift tube voltage, so that the zero-loss peak is at the left side of the display. 

<img title="EELS dispersion calibration" width="50%" alt="EELS dispersion calibration" src="images/energy-calibration2.jpg">


- We now measure the number of channels between the two zero-loss peaks (make sure that there is no other energy dispersion selected. 
- We divide the voltage by this number and get the accurate energy dispersion. 
- In the case of the spectrum in figure above  it is   300 eV /  265 channels = 1.17 eV/channel.


**The selected energy dispersion was  1.0  eV / channel.**

### Conclusion

We use a Gaussian fit to determine the zero energy channel and thus the origin of the energy-scale

We use a product of two Lorentzians to fit the zero-loss peak, we will use that fit as the resolution function for further analysis (everythin we measure is convoluted by that function).

Here we used the area under the zero-loss peak to determine the relative thickness ( a relative thickness of 0.3 * IMFP is considered ideal for most experiments)

### Navigation
- <font size = "3">  **Up Chapter 4: [Imaging](CH4_00-Spectroscopy.ipynb)** </font>
- <font size = "3">  **Back: [Overview](CH4_01-Introduction.ipynb)** </font>
- <font size = "3">  **Next: [Analysing Low-Loss Spectra with Drude Theory](CH4_03-Drude.ipynb)** </font>
- <font size = "3">  **List of Content: [Front](../_MSE672_Intro_TEM.ipynb)** </font>

```

```

File: _sources/Spectroscopy/CH4_07-Introduction_Core_Loss.ipynb.txt


<font size = "5"> **Chapter 4: [Spectroscopy](CH4_00-Spectroscopy.ipynb)** </font>

<hr style="height:1px;border-top:4px solid #FF8200" />



# Introduction to Core-Loss Spectroscopy
<font size = "5">Working with X-Sections</font>

[Download](https://raw.githubusercontent.com/gduscher/MSE672-Introduction-to-TEM/main/Spectroscopy/CH4_07-Introduction_Core_Loss.ipynb)
 
[![Open In Colab](https://colab.research.google.com/assets/colab-badge.svg)](
    https://colab.research.google.com/github/gduscher/MSE672-Introduction-to-TEM/blob/main/Spectroscopy/CH4_07-Introduction_Core_Loss.ipynb)


part of 

<font size = "5"> **[MSE672:  Introduction to Transmission Electron Microscopy](../_MSE672_Intro_TEM.ipynb)**</font>

**Spring 2026**<br>
by Gerd Duscher

Microscopy Facilities<br>
Institute of Advanced Materials & Manufacturing<br>
Materials Science & Engineering<br>
The University of Tennessee, Knoxville

Background and methods to analysis and quantification of data acquired with transmission electron microscopes.

## Core --Loss Spectroscopy

As we can see in figure below the energies of the core shells are well defined and can be viewed as delta functions, unlike in the low loss region where the broad valence bands are the initial state. In both cases, however, we excite electrons into the conduction band.

<img title="core-loss" width="50%" alt="core-loss" src="images/core-loss.jpg">
*Excitation from a core-shell state up into the conduction band above the Fermi level.*

If we look at the transition between two states $< \Phi_f | H | \Phi_i >$ the transition should be quite sharp. In the case of the low-loss spectrum, we have many initial (the valence) states and many final (the conduction) states. The spectrum will be a convolution of these states. 

The features of the core--loss edges are, therefore, much sharper than any details in the low--loss region. Because only the final states contribute to the features. These sharp features enable a wide variety of analysis to determine the chemical compositions and chemical bonding, probing the local conduction band of the sample.



### Chemical Composition

In this chapter we use the area under the ionization edge to determine the chemical composition of a (small) sample volume. 
The equation used to determine the number of atoms per unit volume $N$ (also called areal density) is:
\begin{equation}
I_{edge}(\beta, \Delta E) = N I_{0}(\beta) \sigma_{edge}(\beta, \Delta E)
\end{equation}

$I_0$ is the number of electrons hitting the sample, and so directly comparable to the beam current.

The equation can be approximated assuming that the spectrum has not been corrected for single scattering:
\begin{equation} 
I_{edge}(\beta, \Delta E) = N I_{low-loss}(\beta,\Delta E) \sigma_{edge}(\beta, \Delta E)
\end{equation}
where $\beta$ is the collection angle and $\sigma_{edge}$ is the **partial** cross--section (for energy window $\Delta E$) for the core--loss excitation.


> 
> It is this cross-section $ \sigma_{edge}$ that we want to explorein this notebook.
>
We will do the chemical composition in the [next notebook](CH4_08-Chemical_Composition.ipynb)



## Load important packages

### Check Installed Packages

```
import sys
import importlib.metadata
def test_package(package_name):
    """Test if package exists and returns version or -1"""
    try:
        version = importlib.metadata.version(package_name)
    except importlib.metadata.PackageNotFoundError:
        version = '-1'
    return version

if test_package('pyTEMlib') < '0.2026.1.0':
    print('installing pyTEMlib')
    !{sys.executable} -m pip install  --upgrade pyTEMlib -q

print('done')
```

### Import all relevant libraries

Please note that the EELS_tools package from pyTEMlib is essential.

```
%matplotlib ipympl
import sys

import matplotlib
import matplotlib.pylab as plt
import numpy as np

if 'google.colab' in sys.modules:    
    from google.colab import output
    from google.colab import drive
    output.enable_custom_widget_manager()
    
## import the configuration files of pyTEMlib (we need access to the data folder)
import pyTEMlib

# For archiving reasons it is a good idea to print the version numbers out at this point
print('pyTEM version: ',pyTEMlib.__version__)
```

pyTEM version:  0.2026.1.3

## Load Cross-Sections


The form factors are from:
X-Ray Form Factor, Attenuation, and Scattering Tables
NIST Standard Reference Database 66

 DOI: https://dx.doi.org/10.18434/T4HS32

Detailed Tabulation of Atomic Form Factors, Photoelectric Absorption and Scattering Cross Section, and Mass Attenuation Coefficients for Z = 1-92 from E = 1-10 eV to E = 0.4-1.0 MeV
C.T. Chantler,1 K. Olsen, R.A. Dragoset, J. Chang, A.R. Kishore, S.A. Kotochigova, and D.S. Zucker
NIST, Physical Measurement Laboratory

The cross sections are part of the pyTEMlib package and are stored as a pickled dictionary in the package data directory.

Below are the lines for accessing the cross sections with eels_tools of pyTEMlib.

```
all_cross_sections = pyTEMlib.eels_tools.get_x_sections()
```

## Plot Cross Sections

Please add your favourite element ot the list of atomic numbers.

With the code cell above we made the whole database of cross secitons available for this notebook.

```
all_cross_sections = pyTEMlib.eels_tools.get_x_sections()
# -----Input ------------ #
atomic_numbers = [58, 28]
# ----------------------- #
fig, ax = plt.subplots()
for Z in atomic_numbers:
    ax.plot(all_cross_sections[str(Z)]['ene'], all_cross_sections[str(Z)]['dat'], label = all_cross_sections[str(Z)]['name'])

ax.set_xlim(0,1500)
ax.set_ylim(0,2.5e17)
ax.set_xlabel('energy_loss (eV)')
ax.set_ylabel('cross section (atoms/nm$^2$)')
plt.legend();
```

Canvas(toolbar=Toolbar(toolitems=[('Home', 'Reset original view', 'home', 'home'), ('Back', 'Back to previous …

### List All Edges of an Element

```
element = str(58)
for key in all_cross_sections[element]:
    if isinstance(all_cross_sections[element][key], dict):
        if 'onset' in all_cross_sections[element][key]:
            print(f"{all_cross_sections[element]['name']}-{key}: {all_cross_sections[element][key]['onset']:8.1f} eV ")
```

Ce-O3:     19.8 eV 
Ce-O2:     19.8 eV 
Ce-O1:     37.8 eV 
Ce-N6:     85.9 eV 
Ce-N5:    110.0 eV 
Ce-N4:    110.0 eV 
Ce-N3:    207.2 eV 
Ce-N2:    223.3 eV 
Ce-N1:    289.6 eV 
Ce-M5:    883.3 eV 
Ce-M4:    901.3 eV 
Ce-M3:   1185.4 eV 
Ce-M2:   1272.8 eV 
Ce-M1:   1434.6 eV 
Ce-L3:   5723.4 eV 
Ce-L2:   6164.2 eV 
Ce-L1:   6548.8 eV 
Ce-K1:  40443.0 eV

Or ordered

```
major_edges = ['K1', 'L3', 'M5', 'N5']
all_edges = ['K1','L1','L2','L3','M1','M2','M3','M4','M5','N1', 'N2','N3','N4','N5','N6','N7','O1','O2','O3','O4','O5','O6','O7', 'P1', 'P2', 'P3']
first_close_edges = ['K1', 'L3', 'M5', 'M3', 'N5', 'N3']

element = str(28)

def list_all_edges(Z):
    element = str(Z)
    print('All edges')
    for key in all_edges:
        if key in all_cross_sections[element]:
            if 'onset' in all_cross_sections[element][key]:
                print(f" {all_cross_sections[element]['name']}-{key}: {all_cross_sections[element][key]['onset']:8.1f} eV ")

def list_major_edges(Z):
    element = str(Z)
    print('Major edges')
    for key in major_edges:
        if key in all_cross_sections[element]:
            if 'onset' in all_cross_sections[element][key]:
                print(f" {all_cross_sections[element]['name']}-{key}: {all_cross_sections[element][key]['onset']:8.1f} eV ")                      
## Here with the function of the EELS_tools package                      
list_all_edges(element)
list_major_edges(element)
```

All edges
 Ni-K1:   8332.8 eV 
 Ni-L1:   1008.1 eV 
 Ni-L2:    871.9 eV 
 Ni-L3:    854.7 eV 
 Ni-M1:    111.8 eV 
 Ni-M2:     68.1 eV 
 Ni-M3:     68.1 eV 
 Ni-M4:      3.6 eV 
 Ni-M5:      3.6 eV 
Major edges
 Ni-K1:   8332.8 eV 
 Ni-L3:    854.7 eV 
 Ni-M5:      3.6 eV

### Plotting all edges of an element in view

Now, let's do it graphically

```
major_edges = ['K1', 'L3', 'M5', 'N5']
all_edges = ['K1','L1','L2','L3','M1','M2','M3','M4','M5','N1', 'N2','N3','N4','N5','N6','N7','O1','O2','O3','O4','O5','O6','O7', 'P1', 'P2', 'P3']
first_close_edges = ['K1', 'L3', 'M5', 'M3', 'N5', 'N3']

def get_Z(Z):
    """
    returns the atomic number independent of input as a string or number
    
    input:
    Z: atomic number of chemical symbol (0 if not valid)
    """
    all_cross_sections = pyTEMlib.eels_tools.get_x_sections()
    
    Z_out = 0
    if str(Z).isdigit(): 
        Z_out = Z
    elif isinstance(Z, str):
        for key in all_cross_sections:
            if all_cross_sections[key]['name'].lower() == Z.lower(): ## Well one really should know how to write elemental 
                Z_out = int(key)
    return Z_out


class ElementalEdges(object):
    def __init__(self, ax, Z):
        self.ax = ax
        self.labels = None
        self.lines = None
        
        self.Z = get_Z(Z)
        self.color = 'black'
        self.Xsections = pyTEMlib.eels_tools.get_x_sections()
        self.cid = ax.figure.canvas.mpl_connect('draw_event', self.onresize)
        
        #self.update()
    def set_edge(self,Z):
        self.Z = get_Z(Z)
        
            
        self.update()
    def onresize(self, event):
        self.update()
        
    def update(self):
        
        if self.labels != None:
            for label in self.labels:
                label.remove()
        if self.lines != None:
            for line in self.lines:
                line.remove()
        if self.Z>0:
            self.labels = [] ; self.lines =[] 
            x_min, x_max = self.ax.get_xlim()
            y_min, y_max = self.ax.get_ylim()
            x_bounds = ax.get_xlim()
            element = str(self.Z)
            Xsections = self.Xsections
            for key in all_edges:
                if key in Xsections[element]:
                    if 'onset' in Xsections[element][key]:
                        x = Xsections[element][key]['onset']
                        if x > x_min and x < x_max:
                            if key in first_close_edges:
                                label2 = self.ax.text(x, y_max,f"{Xsections[element]['name']}-{key}",
                                                      verticalalignment='top', rotation = 0, color = self.color)
                            else:
                                label2 = self.ax.text(x, y_max,f"\n{Xsections[element]['name']}-{key}",
                                                      verticalalignment='top', color = self.color)
                            line2 = self.ax.axvline(x,ymin = 0,ymax = 1,color=self.color)

                            self.labels.append(label2)

                            self.lines.append(line2)
                    
        
    def disconnect(self):
        if self.labels != None:
            for label in self.labels:
                label.remove()
        if self.lines != None:
            for line in self.lines:
                line.remove()
        self.labels = None
        self.lines = None
        self.ax.figure.canvas.mpl_disconnect(self.cid)
    def reconnect(self):    
        self.cid = ax.figure.canvas.mpl_connect('draw_event', self.onresize)
        ax.figure.canvas.draw_idle()
        
fig, ax_Xsec = plt.subplots()                
for Z in atomic_numbers:
    ax_Xsec.plot(all_cross_sections[str(Z)]['ene'], all_cross_sections[str(Z)]['dat'], label = all_cross_sections[str(Z)]['name'])
ax_Xsec.set_xlim(100,1450)
ax_Xsec.set_ylim(0,1e17)
plt.legend();   
Z = 58
edges = ElementalEdges(ax_Xsec, 'Ce')
```

Canvas(toolbar=Toolbar(toolitems=[('Home', 'Reset original view', 'home', 'home'), ('Back', 'Back to previous …

Let's make the lines disappear

```
edges.disconnect()
```

and reappear in the plot above

```
edges.set_edge(Z)
```

Let's set another edge

```
edges.set_edge(28)
```

### Find Edges Listed in Xsection Dictionary

please note that the two functions below are as ususal available in the EELS_tools of pyTEMlib

```
# --- Input ----
edge_onset = 708
maximal_chemical_shift = 7
# -------------
print(f'Major Edges within {maximal_chemical_shift:.1f} eV of {edge_onset:.1f}')
print(pyTEMlib.eels_tools.find_all_edges(edge_onset, maximal_chemical_shift, major_edges_only=True))
print(f'\nAll Edges within {maximal_chemical_shift:.1f} eV of {edge_onset:.1f}')
print(pyTEMlib.eels_tools.find_all_edges(edge_onset, maximal_chemical_shift))
```

Major Edges within 7.0 eV of 708.0

 Fe-L3:    708.1 eV 

All Edges within 7.0 eV of 708.0

 Fe-L3:    708.1 eV 
 In-M2:    702.2 eV 
 Sn-M3:    714.4 eV

```
class EdgesAtCursor(object):
    def __init__(self, ax, energy, data, maximal_chemical_shift=5):
        self.ax = ax
        self.maximal_chemical_shift = maximal_chemical_shift
        self.energy = energy
        self.label = None
        self.line = None
        self.marker, = ax.plot(energy[0], data[0], marker="o", color="crimson", zorder=3)
        
        self.cursor = matplotlib.widgets.Cursor(ax, useblit=True, color='blue', linewidth=2, horizOn=False, alpha=.3)
        self.cid = ax.figure.canvas.mpl_connect('button_press_event', self.edges_on_click)
        #self.mouse_cid = ax.figure.canvas.mpl_connect('motion_notify_event', self.mouse_move)
        

    def edges_on_click(self, event):
        if not event.inaxes:
            return
        x= event.xdata
        if self.label is not None:
            self.label.remove()
        if self.line is not None:
            self.line.remove()
        if event.button ==  1:
            self.label = plt.text(x, plt.gca().get_ylim()[1], pyTEMlib.eels_tools.find_all_edges(x, self.maximal_chemical_shift, True),
                                      verticalalignment='top')
        else:
            self.label = plt.text(x, plt.gca().get_ylim()[1], pyTEMlib.eels_tools.find_all_edges(x, self.maximal_chemical_shift),
                                      verticalalignment='top')
        self.line = plt.axvline(x=x, color='gray')

        
fig, ax = plt.subplots()
plt.title(f'Click with left for major and right mouse button for all \n ionization edges within {maximal_chemical_shift:.1f} eV of cursor')

cursor = EdgesAtCursor(ax, all_cross_sections['16']['ene'], all_cross_sections['16']['dat'], 5)
ax.plot(all_cross_sections['16']['ene'], all_cross_sections['16']['dat']*2, label = 'S')
ax.plot(all_cross_sections['42']['ene'], all_cross_sections['42']['dat'], 'r', label = 'Mo')
ax.set_xlim(0,500)
ax.set_ylim(0,2.5e17);
#plt.connect('button_press_event', edges_on_click)
```

Canvas(toolbar=Toolbar(toolitems=[('Home', 'Reset original view', 'home', 'home'), ('Back', 'Back to previous …

### Find Edges Depending on Cursor Postion

```
# ------ Input ------
maximal_chemical_shift = 5
# -------------------
label = None
line  = None
def edges_on_click(event):
    global maximal_chemical_shift
    global line, label
    if not event.inaxes:
        return
    x= event.xdata
    if label is not None:
        label.remove()
    if line is not None:
        line.remove()
    if event.button ==  1:
        label = plt.text(x, plt.gca().get_ylim()[1], pyTEMlib.eels_tools.find_all_edges(x, maximal_chemical_shift, True),
                                  verticalalignment='top')
    else:
        label = plt.text(x, plt.gca().get_ylim()[1], pyTEMlib.eels_tools.find_all_edges(x, maximal_chemical_shift),
                                  verticalalignment='top')
    line = plt.axvline(x=x,  color='gray')

fig, ax = plt.subplots()
plt.title(f'Click with left for major and right mouse button for all \n ionization edges within {maximal_chemical_shift:.1f} eV of cursor')

cursor = matplotlib.widgets.Cursor(ax, useblit=True, color='blue', linewidth=2, horizOn=False, alpha=.3)
ax.plot(all_cross_sections['16']['ene'], all_cross_sections['16']['dat']*2, label = 'S')
ax.plot(all_cross_sections['42']['ene'], all_cross_sections['42']['dat'], 'r', label = 'Mo')
ax.set_xlim(0,500)
ax.set_ylim(0,2.5e17);
plt.connect('button_press_event', edges_on_click)
```

17

Canvas(toolbar=Toolbar(toolitems=[('Home', 'Reset original view', 'home', 'home'), ('Back', 'Back to previous …

## EELS cross sections
### Determine Effective Collection Angle

EELS cross sections are dependent on the momentum transfer (angle dependence), while photons cannot transfer any momentum. The angle dependence is given by the experimental set-up and can be calculated by the convolution of collection and convergence angle.

Here we use the method of [Pierre Trebbia, Ultramicroscopy **24** (1988) pp.399-408](https://doi.org/10.1016/0304-3991(88)90130-1)

```
def effective_collection_angle(ene,  alpha, beta, beam_kv):
    """ effective collection angle for convergent beam setup
    
    
    
    Original abstract of function y = effbeta(ene,  alpha, beta, beamkV)
    # 
    #       This program computes etha(alpha,beta), that is the collection
    #       efficiency associated to the following geometry :
    #
    #       alpha = half angle of illumination  (0 -> pi/2)
    #       beta  = half angle of collection    (0 -> pi/2)
    #                                           (pi/2 = 1570.795 mrad)
    #
    #           A constant angular distribution of incident electrons is assumed
    #       for any incident angle (-alpha,alpha). These electrons impige the
    #       target and a single energy loss event occurs, with a characteristic
    #       angle theta-e (relativistic). The angular distribution of the
    #       electrons after the target is analytically derived.
    #           This program integrates this distribution from theta=0 up to
    #       theta=beta with an adjustable angular step.
    #           This program also computes beta* which is the theoretical
    #       collection angle which would give the same value of etha(alpha,beta)
    #       with a parallel incident beam.
    #
    #       subroutines and function subprograms required
    #       ---------------------------------------------
    #       none
    #
    #       comments
    #       --------
    #
    #       The following parameters are asked as input :
    #        accelerating voltage (kV), energy loss range (eV) for the study,
    #        energy loss step (eV) in this range, alpha (mrad), beta (mrad).
    #       The program returns for each energy loss step :
    #        alpha (mrad), beta (mrad), theta-e (relativistic) (mrad),
    #        energy loss (eV), etha (#), beta * (mrad)
    #
    #       author :
    #       --------
    #       Pierre TREBBIA
    #       US 41 : "Microscopie Electronique Analytique Quantitative"
    #       Laboratoire de Physique des Solides, Bat. 510
    #       Universite Paris-Sud, F91405 ORSAY Cedex
    #       Phone : (33-1) 69 41 53 68
    #
    #       
    """
        
       
    z1 = beam_kv*1000.  ;   # eV
    z2 = ene[0];
    z3 = ene[-1]
    z4 = 100.0
    z5 = alpha*0.001   # rad
    z6 = beta*0.001    # rad
    z7 = 500          # number of integration steps to be modified at will

    # main loop on energy loss
    
    for  zx in range(int(z2),int(z3),int(z4)): #! zx = current energy loss
        eta=0.0;
        x0=float(zx)*(z1+511060.)/(z1*(z1+1022120.));  # x0 = relativistic theta-e
        x1 = np.pi/(2.*x0);
        x2=x0*x0+z5*z5;
        x3=z5/x0*z5/x0;
        x4=0.1*np.sqrt(x2);
        dtheta=(z6-x4)/z7;
        #
        # calculation of the analytical expression
        #
        for zi in range(1, int(z7)):
            theta=x4+dtheta*float(zi);
            x5=theta*theta;
            x6=4.*x5*x0*x0;
            x7=x2-x5;
            x8=np.sqrt(x7*x7+x6);
            x9=(x8+x7)/(2.*x0*x0);
            x10=2.*theta*dtheta*np.log(x9);
            eta=eta+x10;
    
              
    
        eta=eta+x2/100.*np.log(1.+x3)   ;  # addition of the central contribution
        x4=z5*z5*np.log(1.+x1*x1);         # normalisation
        eta=eta/x4;
        #
        #        correction by geometrical factor (beta/alpha)**2
        #
        if (z6<z5):
            x5=z5/z6;
            eta=eta*x5*x5;
    
        etha2=eta*100.;
        #
        #        calculation of beta *
        #
        x6=np.power((1.+x1*x1),eta);
        x7=x0*np.sqrt(x6-1.);
        y=x7*1000.;

    
    return y
```

```
# --- Input -----------
alpha=30 
beta=40
# --------------------
energy_scale = np.linspace(100,500,1000)

eff_beta = effective_collection_angle(energy_scale,  alpha=alpha, beta=beta, beam_kv=200)
print(f'Convergence angle  {alpha:.2f} mrad and collection angle {beta:.2f} mrad \n '
      f'results in effective collection angle of is {eff_beta:.2f} mrad')
```

Convergence angle  30.00 mrad and collection angle 40.00 mrad 
 results in effective collection angle of is 33.40 mrad

### Calculating EELS Cross Section

EELS cross sections are dependent on the momentum transfer (angle dependence), while photons cannot transfer any momentum. The angle dependence of the cross-section is aproximated by the equation 4 in:
[Egerton Ultramicroscopy 50 (1993) 13-28](https://doi.org/10.1016/0304-3991(93)90087-E)

The units of atom density in  electron microscopy is atoms per nm$^2$.
Cross sections are normally given in barns (a neutron scattering joke).

A barn is 10$^{-28}$ m$^2$ which is then 1 barn = 10$^{-10}$ nm$^2$

Therefore, to get a probability per nm$^2$ we have to divide the cross-section in barns by 10$^{10}$

𝐼𝑒𝑑𝑔𝑒(𝛽,Δ𝐸)=𝑁𝐼𝑙𝑜𝑤−𝑙𝑜𝑠𝑠(𝛽,Δ𝐸)𝜎𝑒𝑑𝑔𝑒(𝛽,Δ𝐸)

```

from scipy.interpolate import splev,splrep,splint
#from scipy.integrate import quad
from scipy.interpolate import interp1d
from scipy.optimize import leastsq

def xsec_xrpa(energy_scale, E0, Z, beta, shift=0 ):
    """
    Calculate momentum-integrated cross-section for EELS from X-ray photoaborption  cross-sections.
    
    Input:
    ------
    energy_scale: energyscale of spectrum to be analyzed
    E0: acceleration voltage in keV
    Z: atomic number of element
    beta: effective collection angle in mrad
    shift: chemical shift of edge in eV
    """
 
    beta = beta * 0.001;     #% collection half angle theta [rad]
    #thetamax = self.parent.spec[0].convAngle * 0.001;  #% collection half angle theta [rad]
    dispersion = energy_scale[1]-energy_scale[0]
    
    Xsections = eels.get_Xsections(Z)
    enexs = Xsections['ene']
    datxs = Xsections['dat']
        
    #####
    ## Cross Section according to Egerton Ultramicroscopy 50 (1993) 13-28 equation (4)
    #####

    # Relativistic correction factors
    T = 511060.0*(1.0-1.0/(1.0+E0/(511.06))**2)/2.0;
    gamma=1+E0/511.06;
    A = 6.5#e-14 *10**14
    b = beta

    thetaE = enexs/(2*gamma*T)

    G = 2*np.log(gamma)-np.log((b**2+thetaE**2)/(b**2+thetaE**2/gamma**2))-(gamma-1)*b**2/(b**2+thetaE**2/gamma**2)
    datxs = datxs*(A/enexs/T)*(np.log(1+b**2/thetaE**2)+G)/1e8

    datxs = datxs * dispersion # from per eV to per dispersion
    coeff = splrep(enexs,datxs,s=0) # now in areal density atoms / m^2
    xsec = np.zeros(len(energy_scale ))
    #shift = 0# int(ek -onsetXRPS)#/dispersion
    lin = interp1d(enexs,datxs,kind='linear') # Linear instead of spline interpolation to avoid oscillations.
    xsec = lin(energy_scale-shift)
    
    return xsec
energy_scale = np.arange(100,600)
B_Xsection = pyTEMlib.eels_tools.xsec_xrpa(energy_scale, 200, 5,  10. )/1e10  
N_Xsection = pyTEMlib.eels_tools.xsec_xrpa(energy_scale, 200, 7,  10. )/1e10       #  xsec  is in barns = 10^28 m2 = 10^10 nm2
```

### Plotting of Cross Sections
please note that spectrum and cross sections are not on the same scale

```
# ----Input ----------
effective_collection_angle = 20
# --------------------

S_Xsection  = pyTEMlib.eels_tools.xsec_xrpa(energy_scale, 200, 16, effective_collection_angle )/1e10  
Mo_Xsection = pyTEMlib.eels_tools.xsec_xrpa(energy_scale, 200, 42, effective_collection_angle, shift=0)/1e10       #  xsec  is in barns = 10^28 m2 = 10^10 nm2

fig, ax1 = plt.subplots()

ax1.plot(energy_scale, S_Xsection, label='S X-section' )
ax1.plot(energy_scale, Mo_Xsection, label='Mo X-section' )
ax1.set_xlabel('energy_loss [eV]')
ax1.set_ylabel('probability [atoms/nm$^{2}$]')


plt.legend();
fig.tight_layout();
```

Canvas(toolbar=Toolbar(toolitems=[('Home', 'Reset original view', 'home', 'home'), ('Back', 'Back to previous …

## Summary

The cross section is key to determine the chemical composition of an EELS spectrum. 
These cross sections are dependent on:
- acceleration voltage
- effective collection angle
- element

So these experimental parameters have to be provided for a calculations of cross sections.

We will use these cross sections in the [chemical compostions notebook](CH4_08-Chemical_Composition.ipynb)

## Navigation
- <font size = "3">  **Up Chapter 4: [Imaging](CH4_00-Spectroscopy.ipynb)** </font>
- <font size = "3">  **Back: [Dielectric Function](CH4_03-Drude.ipynb)** </font>
- <font size = "3">  **Next: [Chemical Composition](CH4_08-Chemical_Composition.ipynb)** </font>
- <font size = "3">  **List of Content: [Front](../_MSE672_Intro_TEM.ipynb)** </font>

```

```

```

```
