Repository: gduscher/MSE672-Introduction-to-TEM

# MSE672: Introduction to TEM
MSE672: Course of the MSE Department at The University of Tennessee in the Spring Semester 2021

by Gerd Duscher,

File: docs/html/Diffraction/CH2-Kinematic_Scattering_Geometry.ipynb


<font size = "5"> **Chapter 2: [Diffraction](Ch2-Diffraction.ipynb)** </font>


<hr style="height:1px;border-top:4px solid #FF8200" />


# Kinematic Scattering Geometry

part of 


<font size = "5"> **[Analysis of Transmission Electron Microscope Data](_Analysis_of_Transmission_Electron_Microscope_Data.ipynb)**</font>


by Gerd Duscher, 2019/2020

Microscopy Facilities<br>
Joint Institute of Advanced Materials<br>
The University of Tennessee, Knoxville

Model based analysis and quantification of data acquired with transmission electron microscopes

## Import numerical and plotting python packages

```
# import matplotlib and numpy
#                       use "inline" instead of "notebook" for non-interactive plots
%pylab --no-import-all notebook

# 3D plotting package used
from mpl_toolkits.mplot3d import Axes3D # 3D plotting 

# additional package 
import  itertools 
import scipy.constants as const

# Import libraries from the book
import pyTEMlib
import pyTEMlib.KinsCat as ks         # Kinematic sCattering Library
                             # Atomic form factors from Kirklands book

print(pyTEMlib.__version__)
```

Populating the interactive namespace from numpy and matplotlib
Using KinsCat library version  0.5  by G.Duscher
spglib not installed; Symmetry functions of spglib disabled
0.2020.11.0

C:\Users\gduscher\Anaconda3\lib\site-packages\pyUSID\viz\__init__.py:16: FutureWarning: Please use sidpy.viz.plot_utils instead of pyUSID.viz.plot_utils. pyUSID.plot_utils will be removed in a future release of pyUSID
  warn('Please use sidpy.viz.plot_utils instead of pyUSID.viz.plot_utils. '


### Define silicon crystal

```
#Initialize the dictionary with all the input
tags = ks.structure_by_name('Silicon')

print(tags['elements'])
print(tags['base'])
```

['Si']
['Si', 'Si', 'Si', 'Si', 'Si', 'Si', 'Si', 'Si']
[(0.0, 0.0, 0.0), (0.5, 0.0, 0.5), (0.5, 0.5, 0.0), (0.0, 0.5, 0.5), [0.25, 0.25, 0.25], [0.75, 0.25, 0.75], [0.75, 0.75, 0.25], [0.25, 0.75, 0.75]]

## Reciprocal Space

### Wavelength and Magnitude of Incident Wavevector

```
acceleration_voltage_V = 200.0 *1000.0 #V

wave_length_nm  = ks.get_wavelength(acceleration_voltage_V)

print('The wavelength for {0:.1f}kV is : {1:.5f}pm'.format(acceleration_voltage_V/1000.,wave_length_nm*1000.))

wave_vector_magnitude = 1/wave_length_nm
K0 = wave_vector_magnitude

print('The magnitude of the incident wavevector is {0:.1f} 1/nm'.format(K0) )
```

The wavelength for 200.0kV is : 2.50793pm
The magnitude of the incident wavevector is 398.7 1/nm

### Reciprocal Lattice and Incident Wavevector

```
zone = [0,0,1] #Parallel to z-axis for simplicity

#Reciprocal Lattice 
# We use the linear algebra package of numpy to invert the unit_cell "matrix"
reciprocal_lattice = np.linalg.inv(tags['unit_cell']).T # transposed of inverted unit_cell

print('reciprocal lattice\n',reciprocal_lattice)

#Incident wavevector in vacuum 
# zone axis in global coordinate system
zone_vector = np.dot(zone,reciprocal_lattice)
K0_unit_vector = zone_vector/ np.linalg.norm(zone_vector) # incident unit wave vector 
K0_vector =K0_unit_vector*K0 

print('Incident wavevector: ',K0_vector,' in units of [1/nm]')
```

reciprocal lattice
 [[1.764271 0.       0.      ]
 [0.       1.764271 0.      ]
 [0.       0.       1.764271]]
Incident wavevector:  [  0.           0.         116.43460684]  in units of [1/nm]

### 2D Plot of Unit Cell in Reciprocal Space

```

fig = plt.figure()
ax = fig.add_subplot(111)
ax.scatter(reciprocal_lattice[:,0], reciprocal_lattice[:,2], c='red', s=100)
plt.xlabel('h')
plt.ylabel('l')
ax.axis('equal')
```

(-0.08821354978896603,
 1.8524845455682866,
 -0.08821354978896603,
 1.8524845455682866)

### 2D plot of Reciprocal Lattice

```
hkl_max = 9
h  = np.linspace(-hkl_max,hkl_max,2*hkl_max+1)  # all evaluated single Miller Indices
hkl  = np.array(list(itertools.product(h,h,h) )) # all evaluated Miller indices

# Plot 2D
fig = plt.figure()
ax = fig.add_subplot(111)
ax.scatter(hkl[:,0], hkl[:,2], c='red', s=100)
plt.xlabel('h')
plt.ylabel('l')
ax.axis('equal')
```

(-9.9, 9.9, -9.9, 9.9)

### 2D Plot of Reciprocal Lattice
We really do not need that many reflections in the z-direction, so we reduce those.

```
hkl_max = 11
h  = np.linspace(-hkl_max, hkl_max, 2*hkl_max+1)  # all evaluated single Miller Indices
l =  np.linspace(-1,2,4)  # all evaluated single Miller Indices 
hkl  = np.array(list(itertools.product(h,h,l) )) # all evaluated Miller indices

g = np.dot(hkl, reciprocal_lattice) # all evaluated reciprocal lattice points
print(hkl.shape)
print(g[122,2])

# Plot 2D
fig = plt.figure()
ax = fig.add_subplot(111)
ax.scatter(g[:,0], g[:,2], c='red', s=100)
ax.axis('equal')
plt.xlabel('x [1/nm]')
plt.ylabel('z [1/nm]')
```

(2116, 3)
1.7642709957793206

Text(0, 0.5, 'z [1/nm]')

### 2D Plot of Reciprocal Lattice with Ewald Sphere

Please zoom in to the reciprocal lattice to see clearly the difference between X-ray and electron diffraction.

For a short explanation of braggs Law and Ewald sphere construction please see the [ Basic_Crystallography notebook](Ch2-Basic_Crystallography.ipynb#Basics-of-Diffraction)

```
Ewald_Sphere = plt.Circle((0, K0), K0, color='b', fill=False)
Ewald_Sphere_CuKa = plt.Circle((0, 1./0.15418), 1./0.15418, color='g', fill=False)

# Plot 2D
fig = plt.figure()
ax = fig.add_subplot(111)
ax.scatter(g[:,0], g[:,2], c='red',s=100)
ax.scatter(0, K0, c='green',s=100)

ax.add_artist(Ewald_Sphere)
ax.add_artist(Ewald_Sphere_CuKa)

ax.axis('equal')
plt.xlabel('x [1/nm]')
plt.ylabel('z [1/nm]');
```

## Excitation Error

### 2D Plot of Reciprocal Lattice with Excitation Error

Here we define the excitation error.
With the wave vector coming in parallel to a zone axis, the Ewald sphere should not cut any point in reciprocal space.
That is why we do $\theta - 2\theta$ scans in X-ray diffraction experiments.

Hwever the dimensions of a TEM specimen are rather small, for a minimum the thickness paralllel to the beam has to be in the nanometer range (<200nm). This leads to the effect that the reciprocal lattice spots now are 3 dimensional objects refleting the specimen geometry in reciprocal space. The spots are theFourier transfrom of the specimen geometry. A normal specimen is a thin disk perpendicular to the beam and in reciprocal space it is a thin rod parallel to the wave vector.

Therefore we can excite Bragg reflections even though we not exactly cut the reflection spot with the Ewald sphere. Theis deviation is called excitation error and is expressed as a vector.

```
acceleration_voltage_V = 100.0 *1000.0 #V

wave_length_nm  = ks.get_wavelength(acceleration_voltage_V)

print('The wavelength for {0:.1f}kV is : {1:.5f}pm'.format(acceleration_voltage_V/1000.,wave_length_nm*1000.))

wave_vector_magnitude = 1/wave_length_nm
K0 = wave_vector_magnitude


Ewald_Sphere = plt.Circle((0, K0), K0, color='b', fill=False)

# Plot 2D
fig = plt.figure()
ax = fig.add_subplot(111)
ax.scatter(g[:,0], g[:,2], c='red',s=100)
ax.scatter(0, K0, c='green',s=100)

ax.add_artist(Ewald_Sphere)

ax.quiver([0,0,0,g[2001,0]],[K0,K0,0,0],[0,g[2001,0],g[2001,0],0],[-K0, -K0+0.58,0,0.58], units='xy', scale =1, width = .05)

plt.text(17.9,.1,r'$\vec{S_g}$', size=20)
plt.text(17,-.3,r'$\vec{g}_{ZOLZ}$', size=20)
plt.text(17.7,2.1,r'$\vec{K_g}$', size=20)
plt.text(.1,10,r'$\vec{K_0}$', size=20)


ax.axis('equal')
plt.xlabel('x [1/nm]')
plt.ylabel('z [1/nm]')
plt.xlim(16,20)
plt.ylim(-1,3);
```

The wavelength for 100.0kV is : 3.70144pm
2116
[17.64270996 10.58562597  0.        ]

### 2D Plot of Reciprocal Lattice with Excitation Error
The same plot as above but a little zoomed out will show also the incident wave vector.

```
Ewald_Sphere = plt.Circle((0, K0), K0, color='b', fill=False)

# Plot 2D
fig = plt.figure()
ax = fig.add_subplot(111)
ax.scatter(g[:,0], g[:,2], c='red',s=100)
ax.scatter(0, K0, c='green',s=100)

ax.add_artist(Ewald_Sphere)
ax.quiver([0,0,0,g[2001,0]],[K0,K0,0,0],[0,g[2001,0],g[2001,0],0],[-K0, -K0+0.58,0,0.58], units='xy', scale =1, width = .1)

plt.text(19.5,-.3,r'$\vec{S_g}$', size=20)
plt.text(10,-1,r'$\vec{g}_{ZOLZ}$', size=20)
plt.text(17.1,10,r'$\vec{K_g}$', size=20)
plt.text(.1,10,r'$\vec{K_0}$', size=20)


ax.axis('equal')
plt.xlabel('x [1/nm]')
plt.ylabel('z [1/nm]')
plt.xlim(0,20)
plt.ylim(-3,17)
```

(-3.0, 17.0)

## Center of Ewald Shere
So far we have considered the incident wave vector to be parallel to the Z-axis. 
However, we need to know the center of the Ewald sphere for any zone axis.

```
# INPUT
zone_hkl = np.array([1,1,0])

U0 = 0
for i in range(len(tags['elements'])):
    a = tags['elements'][i]
    U0 += ks.feq(a,0)*0.023933754

volume =  np.linalg.det(tags['unit_cell'])*1000. # Needs to be in Angstrom for form factors
AngstromConversion = 1.0e10 # So [1A (in m)] * AngstromConversion = 1
NanometerConversion = 1.0e9 

ScattFacToVolts=(const.h**2)*(AngstromConversion**2)/(2*np.pi*const.m_e*const.e)*volume
U0=U0*ScattFacToVolts
print('The inner potential is {0:.1f}kV'.format(U0/1000))

incident_wave_vector_vacuum = 1/wave_length_nm
K0 = incident_wave_vector = np.sqrt(1/wave_length_nm**2 + U0 )#1/nm

cent = np.dot(zone_hkl,reciprocal_lattice)
cent = cent /np.linalg.norm(cent)* incident_wave_vector
 
normal = zone_hkl/ np.linalg.norm(zone_hkl)
print('Center of Ewald sphere ',cent)
```

The inner potential is 9.7kV
Center of Ewald sphere  [203.34107669 203.34107669   0.        ]

## Possible Reflections
must be within the excitation error to the Ewald sphere.

Find all Miller indices whose reciprocal point lays near the Ewald sphere with radius $K_0$  within a maximum excitation error $S_g$

with $S_g \approx (K_0^2 -|\vec{K_0}+\vec{g}|^2)/ 2K_0$

First we produce all Miller indices up to a maximum value of "hkl_max" and then we check whether they fullfil above condition.

Please change "hkl_max" and the maximum excitation error "Sg_max" and see what happens.

```
# INPUT 
hkl_max = 25#  maximum allowed Miller index
Sg_max = .3 # 1/nm  maximum allowed excitation error

h  = np.linspace(-hkl_max,hkl_max,2*hkl_max+1)   # all evaluated single Miller Indices
hkl  = np.array(list(itertools.product(h,h,h) )) # all evaluated Miller indices
g = np.dot(hkl,reciprocal_lattice)               # all evaluated reciprocal lattice points

# Calculate exitation errors for all reciprocal lattice points
S = []
for i  in range(len(g)):
    ## Zuo and Spence, 'Adv TEM', 2017 -- Eq 3:14
    S.append(float((K0**2-np.linalg.norm(g[i] - cent)**2)/(2*K0)))
S = np.array(S)

# Determine reciprocal lattice points with excitation error less than the maximum allowed one: Sg_max
reflections = abs(S)< Sg_max

Sg = S[reflections]
g_hkl =g[reflections]
print(g_hkl.shape)
hkl = hkl[reflections]
 
print ('Of the {0} tested reciprocal lattice points, {1} have an excitation error less than {2:.2f} 1/nm'.format( len(g) , len(g_hkl), Sg_max))
```

(1113, 3)
Of the 132651 tested reciprocal lattice points, 1113 have an excitation error less than 0.30 1/nm

## Conclusion

The scattering geometry provides all the tools to determine which reciprocal lattice points are possible and which of them are allowed and which are forbidden.

## Navigation
### Back: [Analyzing Ring Diffraction Pattern](CH2-Diffraction-Rings.ipynb)
### Next: [Plotting of Diffraction Pattern](CH2-Plotting_Diffraction_Pattern.ipynb)
### Chapter 2: [Diffraction](CH2-_Diffraction.ipynb)
### List of Content: [Front](_Analysis_of_Transmission_Electron_Microscope_Data.ipynb)

```

```

File: docs/html/Diffraction/CH2_01-Electron.ipynb




<font size = "5"> **Chapter 2: [Diffraction](Ch2_00-Diffraction.ipynb)** </font>


<hr style="height:1px;border-top:4px solid #FF8200" />



# The Electron 


[Download](https://raw.githubusercontent.com/gduscher/MSE672-Introduction-to-TEM//main/Diffraction/CH2_01-Electron.ipynb)
 
[![Open In Colab](https://colab.research.google.com/assets/colab-badge.svg)](
    https://colab.research.google.com/github/gduscher/MSE672-Introduction-to-TEM/blob/main/Diffraction/CH2_01-Electron.ipynb)



part of 

<font size = "5"> **[MSE672:  Introduction to Transmission Electron Microscopy](_MSE672_Intro_TEM.ipynb)**</font>

by Gerd Duscher, Spring 2021

Microscopy Facilities<br>
Joint Institute of Advanced Materials<br>
Materials Science & Engineering<br>
The University of Tennessee, Knoxville

Background and methods to analysis and quantification of data acquired with transmission electron microscopes.

First we load the code to make figures from pyTEMlib
## Import packages for figures and 
### Check Installed Packages

```
import sys
from pkg_resources import get_distribution, DistributionNotFound

def test_package(package_name):
    """Test if package exists and returns version or -1"""
    try:
        version = get_distribution(package_name).version
    except (DistributionNotFound, ImportError) as err:
        version = '-1'
    return version

# Colab setup ------------------
if 'google.colab' in sys.modules:
    !pip install pyTEMlib -q
# pyTEMlib setup ------------------
else:
    if test_package('pyTEMlib') < '0.2021.1.9':
        print('installing pyTEMlib')
        !{sys.executable} -m pip install  --upgrade pyTEMlib -q
# ------------------------------
print('done')
```

done

### Load the plotting and figure packages

```
import sys
if 'google.colab' in sys.modules:
    %pylab --no-import-all inline
else:
    %pylab --no-import-all notebook

import scipy.constants as const  #scientific constants
```

Populating the interactive namespace from numpy and matplotlib

## Interaction of Common Particles with Matter

We generally use electron, photons, and neutrons for diffraction/scattering
experiments.

These particles interact with differently with matter:

 <table style="width:80%">
 
  <tr>
    <td>X-rays</td>
    <td>$\leftrightarrow$</td>
    <td>electron density</td>
  </tr>
  <tr>
    <td>neutrons</td>
    <td>$\leftrightarrow$</td>
    <td>mass of nucleus</td>
  </tr>
  <tr>
    <td>neutrons</td>
    <td>$\leftrightarrow$</td>
    <td>magnetic moment</td>
  </tr>
  <tr>
    <td>electrons</td>
    <td>$\leftrightarrow$</td>
    <td>screened charge of nucleus</td>
  </tr>
 
</table> 

We will deal with the nature of electrons more closely in the following

## Non-relativistic de Broglie Wavelength


The electron is a elementary particle with spin $\frac{1}{2}$ (lepton).


**Non--relativistic De Broglie wavelength** of electron: 

$\lambda = \frac{h}{p} = \frac{h}{\sqrt{2m_0E_{kin}}} \approx \frac{1.22}{\sqrt{E_{kin}}}$


E is the kinetic energy of the electron: $E_{kin} = eU $ [eV].

The wave length in a TEM is usually
a couple of picometers . This is a
factor of 100 smaller than your
XRD-source.

Obvioulsy, we are in the wave picture right now.

```
## input 
acceleration_voltage_V = U = 100.0 *1000.0 #V   

## energy
E_kin = eV = const.e * acceleration_voltage_V  # potential

wave_length_m = const.h/np.sqrt(2*const.m_e*E_kin) # non-relativistic wavelength in m


##please note that we will keep all length units in nm if possible.
##otherwise we useonly SI units!!!
wave_length_nm = wave_length_m *1e9 # now in nm

print(np.sqrt(2/const.m_e*E_kin)/const.c)

print(f'Classic wave length is {wave_length_nm*1000.:.2f} pm for acceleration voltage {acceleration_voltage_V/1000.:.1f} kV')
# Notice that we change units in the output to make them most readable.

print(f' which is a velocity of {np.sqrt(2/const.m_e*E_kin):.2f} m/s or {np.sqrt(2/const.m_e*E_kin)/const.c*100:.2f}% of the speed of light')
```

0.6256118898444742
Classic wave length is 3.88 pm for acceleration voltage 100.0 kV
 which is a velocity of 187553726.21 m/s or 62.56% of the speed of light

## Relativistic Correction
In the table below we see that the speeds of the electron is rather close to the speed of light $c$

The formula for relativistic corrected wavelength is:
$\lambda = \frac{h}{\sqrt{2m_e E_{kin} *(1+\frac{E_{kin}}{2 m_e c^2})}}$

**Please note:** All units are internally in SI units: kg, s, V, J, except the length wihich is in nm!

We multiply with the appropriate factors for the output

```
# Input: Acceleration Voltage
E0 = acceleration_voltage = 10.0 *1000.0 #V

E_kin = eV = const.e * acceleration_voltage_V #potential

#relativisitic wavelength
wave_length = const.h/np.sqrt(2*const.m_e*E_kin*(1+E_kin/(2*const.m_e*const.c**2))) #in m

print(f'The relativistically corrected wave length is {wave_length*1e12:.2f} pm for acceleration voltage {acceleration_voltage/1000:.1f} kV')
```

The relativistically corrected wave length is 3.70 pm for acceleration voltage 10.0 kV

100kV : $\lambda$ = 4 pm $<$ than diameter an atom

The reltivistic parameters are:


|E (keV)|$\lambda$ (pm) | M/m$_0$ | v/c|
--------|---------------|---------|----|
|10 |  12.2 | 1.0796 | 0.1950 |
|30 | 6.98 | 1.129 | 0.3284 |
|100 | 3.70 | 1.1957 | 0.5482|
|200 | 2.51 | 1.3914 |  0.6953|
|400 | 1.64 | 1.7828 | 0.8275 |
|1000 | 0.87 | 2.9569 | 0.9411|

The same functionality (and code) is used in the KinsCat Library and we can test the values of above table.

Please change the acceleration voltage (**acceleration_voltage_V**) below.


### Relativistic velocity

$$\frac{v^2}{c^2} = \frac{E_{kin}(E_{kin}+2m_e c^2)}{(E_{kin}+m_e c^2)^2}$$

```
v = np.sqrt(E_kin*(E_kin+2*const.m_e*const.c**2)/(E_kin+const.m_e*const.c**2)**2)*const.c

print(f'The classic velocity of the electron  is {np.sqrt(2/const.m_e*E_kin):.2f} m/s or {np.sqrt(2/const.m_e*E_kin)/const.c*100:.2f}% of the speed of light')
print(f'The relativistic velocity of the electron  is {v:.2f} m/s or {v/const.c*100:.2f}% of the speed of light')
```

The classic velocity of the electron  is 187553726.21 m/s or 62.56% of the speed of light
The relativistic velocity of the electron  is 164352479.73 m/s or 54.82% of the speed of light

## That means that the resolution is not limited by the wavelength!

```
# Import Kinematic Scattering Library
import pyTEMlib.KinsCat as ks         # Kinematic sCattering Library

acceleration_voltage= 30*1e3
wave_length = ks.get_wavelength(acceleration_voltage)
print(f'The relativistically corrected wave length is {wave_length*1e3:.2f} pm for acceleration voltage {acceleration_voltage/1000:.1f} kV')

# Wavelength in 1/nm
def get_wavelength(E0):
    """
    Calculates the relativistic corrected de Broglie wave length of an electron

    Input:
    ------
        acceleration voltage in volt
    Output:
    -------
        wave length in 1/nm
    """

    eV = const.e * E0 
    return const.h/np.sqrt(2*const.m_e*eV*(1+eV/(2*const.m_e*const.c**2)))*10**9
```

Using KinsCat library version  0.5  by G.Duscher
spglib not installed; Symmetry functions of spglib disabled
The relativistically corrected wave length is 6.98 pm for acceleration voltage 30.0 kV

```
help(ks.get_wavelength)
```

Help on function get_wavelength in module pyTEMlib.KinsCat:

get_wavelength(e0)
    Calculates the relativistic corrected de Broglie wave length of an electron
    
    Input:
    ------
        acceleration voltage in volt
    Output:
    -------
        wave length in nm

```
help(ks)
```

Help on module pyTEMlib.KinsCat in pyTEMlib:

NAME
    pyTEMlib.KinsCat

DESCRIPTION
    KinsCat
    Kinematic Scattering Theory
    Copyright by Gerd Duscher
    
    The University of Tennessee, Knoxville
    Department of Materials Science & Engineering
    
    Sources:
       Scattering Theory:
       Zuo and Spence, "Advanced TEM", 2017
    
       Spence and Zuo, Electron Microdiffraction, Plenum 1992
    
       Atomic Form Factor:
           Kirkland: Advanced Computing in Electron Microscopy 2nd edition
           Appendix C
    
    Units:
        everything is in SI units, except length is given in nm.
    
    Usage:
        See the notebooks for examples of these routines
    
    All the input and output is done through a dictionary

FUNCTIONS
    Zuo_fig_3_18()
        Input for Figure 3.18 in Zuo and Spence "Advanced TEM", 2017
        
        This input acts as an example as well as a reference
        
        Returns:
            dictionary: tags is the dictionary of all input and output paramter needed to reproduce that figure.
    
    ball_and_stick(tags, extend=1, max_bond_length=0.0)
        Calculates the data to plot a ball and stick model
        
        Input:
            tags: dictionary containing the 'unit_cell', 'base' and 'elements' tags.
        
            extend: 1 or 3 integers
                The *extend* argument scales the effective cell in which atoms
                will be included. It must either be a list of three integers or a single
                integer scaling all 3 directions.  By setting this value to one,
                all  corner and edge atoms will be included in the returned cell.
                This will of cause make the returned cell non-repeatable, but this is
                very useful for visualisation.
        
            max_bond_length: 1 float
                The max_bond_length argument defines the distance for which a bond will be shown.
                If max_bond_length is zero, the tabulated atom radii will be used.
        
        Output:
        
            corners,balls, Z, bonds: lists
                These lists can be used to plot the
                unit cell:
                    for x, y, z in corners:
                        l=mlab.plot3d( x,y,z, tube_radius=0.002)
                bonds:
                    for x, y, z in bonds:
                        mlab.plot3d( x,y,z, tube_radius=0.02)
                and atoms:
                    for i,atom in enumerate(balls):
                        mlab.points3d(atom[0],atom[1],atom[2],
                                      scale_factor=0.1,##ks.vdw_radii[Z[i]]/5,
                                      resolution=20,
                                      color=tuple(ks.jmol_colors [Z[i]]),
                                      scale_mode='none')
                                  
            Please note that you'll need the *Z* list for coloring, or for radii that depend on elements
    
    bcc(lattice_parameter, elements)
        BCC structure
        
        Input:
            lattice parameter in nm and
            elements as a list or a string of a single element
        
        Returns:
            unit cell , base and relative atom positions
    
    check_sanity(tags)
        Check sanity of input parameters
    
    circles(x, y, s, c='b', vmin=None, vmax=None, **kwargs)
        Make a scatter plot of circles.
        
        Similar to plt.scatter, but the size of circles are in data scale.
        
        Parameters
        
            x, y : scalar or array_like, shape (n, )
                Input data
            s : scalar or array_like, shape (n, )
                Radius of circles.
            c : color or sequence of color, optional, default : 'b'
                `c` can be a single color format string, or a sequence of color
                specifications of length `N`, or a sequence of `N` numbers to be
                mapped to colors using the `cmap` and `norm` specified via kwargs.
                Note that `c` should not be a single numeric RGB or RGBA sequence
                because that is indistinguishable from an array of values
                to be colormapped. (If you insist, use `color` instead.)
                `c` can be a 2-D array in which the rows are RGB or RGBA, however.
            vmin, vmax : scalar, optional, default: None
                `vmin` and `vmax` are used in conjunction with `norm` to normalize
                luminance data.  If either are `None`, the min and max of the
                color array is used.
            kwargs : `~matplotlib.collections.Collection` properties
                Eg. alpha, edgecolor(ec), facecolor(fc), linewidth(lw), linestyle(ls),
                norm, cmap, transform, etc.
        Returns
        
            paths : `~matplotlib.collections.PathCollection`
        Examples
            a = np.arange(11)
            circles(a, a, s=a*0.2, c=a, alpha=0.5, ec='none')
            plt.colorbar()
        License
            This code is under [The BSD 3-Clause License]
            (http://opensource.org/licenses/BSD-3-Clause)
    
    cubic(a)
        Cubic lattice of dimensions a x a x a.
    
    dichalcogenide(a, c, u, elements)
        Dichalcogenide structure
        
        Input:
            a, c: floats - lattice parameters
            u: float - relative shift parameter
            elements: string of element or list of strings of elements
        
        Returns:
            unit_cell, base, atoms
    
    diffraction_pattern(tags, grey=False)
        Determines how to plot diffraction pattern from kinematic scattering data.
        
        Input:
            tags : dictionary of kinematic scattering data
        
        Returns:
            tags: dictionary that now contains all information of how to plot any diffraction pattern
            plot
    
    example()
        same as Zuo_fig_3_18
    
    fcc(lattice_parameter, elements)
        FCC structure
        
        Input:
            lattice parameter in nm and
            elements as a list or a string of a single element
        
        Returns:
            unit cell , base and relative atom positions
    
    feq(element, q)
        Atomic form factor parametrized in 1/Angstrom but converted to 1/nm
        
        The atomic form factor is from Kirkland: Advanced Computing in Electron Microscopy 2nd edition, Appendix C.
        
        Input:
            element: string of element name
            q:  now magnitude of scattering vector in 1/nm -- (=> exp(-i*g.r), physics negative convention)
    
    from_parameters(a, b, c, alpha, beta, gamma)
        Create a unit cell  using lengths and angles (in degrees).
    
    get_rotation_matrix(zone, verbose=False)
         Calculates the rotation matrix to rotate the zone axis parallel to the cartasian z-axis.
         
         We use spherical coordinates to first rotate around the z-axis and then around the y-axis.
         This makes it easier to apply additional tilts, than to use the cross product to determine a single rotation 
         axis (Rodrigues Formula)
        
         INPUT:
         ------
          - zone axis has to be in cartesian coordinates also. 
         The dot product of zone axis  and unit cell will accomplish that.
        
        Output:
        -------
         - rotation_matrix
         - theta (degrees)
         - phi (degrees)
    
    get_symmetry(unit_cell, base, atoms)
        Symmetry analysis with spglib
        
        spglib must be installed
    
    get_wavelength(e0)
        Calculates the relativistic corrected de Broglie wave length of an electron
        
        Input:
        ------
            acceleration voltage in volt
        Output:
        -------
            wave length in nm
    
    h5_add_crystal_structure(h5_file, crystal_tags)
        Adds the basic crystal information to a pyNSID style hdf5 file.
        
        example usage:
        >> crystal_tags = ks.structure_by_name(h5_file, 'Graphite')
        >> ks.add_crystal_structure(h5_file, crystal_tags)
    
    h5_add_to_structure(structure_group, crystal_tags)
        add dictionary as structure group
    
    kinematic_scattering(tags, verbose=False)
        All kinematic scattering calculation
        
        Calculates Bragg spots, Kikuchi lines, excess, and deficient HOLZ lines
        
        Input:
            a dictionary with crystal structure:
                'unit_cell', 'base' 'elements'
            and with experimental parameters:
                'acceleration_voltage_V', 'zone_hkl', 'Sg_max', 'hkl_max'
            Optional parameters are:
                'mistilt', convergence_angle_mrad', and 'crystal_name'
            vebose = True will give extended output of the calculation
        Output to dictionary:
            There are three sub_dictionaries:
                ['allowed'], ['forbidden'], and ['HOLZ']
                ['allowed'] and ['forbidden'] dictionaries contain:
                    ['Sg'], ['hkl'], ['g'], ['structure factor'], ['intensities'],
                    ['ZOLZ'], ['FOLZ'], ['SOLZ'], ['HOLZ'], ['HHOLZ'], ['label'], and ['Laue_zone']
                the ['HOLZ'] dictionary contains:
                    ['slope'], ['distance'], ['theta'], ['g deficient'], ['g excess'], ['hkl'], ['intensities'],
                    ['ZOLZ'], ['FOLZ'], ['SOLZ'], ['HOLZ'], and  ['HHOLZ']
                Please note that the Kikuchi lines are the HOLZ lines of ZOLZ
        
                There are also a few parameters stored in the main dictionary:
                    ['wave_length_nm'], ['reciprocal_unit_cell'], ['inner_potential_V'], ['incident_wave_vector'],
                    ['volume'], ['theta'], ['phi'], and ['incident_wave_vector_vacuum']
    
    make_pretty_labels(hkls, hex_label=False)
        Make pretty labels
        
        Input:
            hkls: a numpy array with all the Miller indices to be labeled
        
        Optional:
            hex_label: if True this will make for Miller indices.
        
        Output:
            list of labels in Latex format
    
    metric_tensor(matrix)
        The metric tensor of the lattice.
        
        Usage:
            metric_tensor(unit_cell)
    
    perovskite(lattice_parameter, elements)
        Perovskite structure
        
        Input:
            lattice_parameter: float in nm
            elements: string of element or list of strings of elements
        
        Returns:
            unit_cell, base, atoms
    
    plotCBED(tags, grey=False)
        Plot CBED Pattern
    
    plotHOLZ(tags, grey=False)
        Plot HOLZ Pattern
    
    plotKikuchi(tags, grey=False)
        Plot Kikuchi Pattern
    
    plotSAED(tags, gray=False)
        Plot SAED Pattern of single crystal
    
    plot_diffraction_pattern(tags, grey=False)
        Plot any diffraction pattern based on content in dictionary
    
    plot_unitcell(tags)
        Simple plot of unit cell
    
    plot_unitcell_mayavi(tags)
        Makes a 3D plot of crystal structure
        
        Input:
        
            Dictionary with tags: 'unit_cell, 'elements', 'base'
        
        Output:
        
            3D plot
        
        Dependencies:
        
            ball_and_stick function of KinsCat
            mlab of mayavi
    
    read_poscar()
        Open file dialog to select a POSCAR file from VASP
    
    ring_pattern_calculation(tags, verbose=False)
        Calculate the ring diffraction pattern of a crystal structure
        
        Input:
            tags: dictionary of crystal structure
        Output:
            tags: dictionary with diffraction information added
    
    rocksalt(lattice_parameter, elements)
        Rocksalt structure
        
        Input:
            lattice_parameter: float in nm
            elements: string of element or list of strings of elements
        Returns:
            unit_cell, base, atoms
    
    structure_by_name(crystal)
        Provides unit cell as a structure matrix, the list of elements and the atom base
        
        Input:
        ------
            crystal name as string:
            type "print(ks.crystal_data_base.keys())" for a list of pre-defined crystal structures
        
            Please note that the chemical expressions are case sensitive.
        
        Output:
        ------
            new dictionary with the following keys:
            
            ['unit_cell']: the structure matrix
            ['base']:      relative coordinates of atoms
            ['elements']:     name of elements in same order as base
        
            an empty dictionary will be returned if the name is not recognized.
    
    tetragonal(a, c)
        Tetragonal unit cell of dimensions a x a x c.
    
    vector_norm(g)
        Length of vector
    
    wurzite(a, c, u, elements)
        Wurzite structure
        
        Input:
            a, c: floats - lattice parameters in nm
            elements: string of element or list of strings of elements
        
        Returns:
            unit_cell, base, atoms
    
    zinc_blende(lattice_parameter, elements)
        Zinc blende structure
        
        Input:
            lattice_parameter: float in nm
            elements: string of element or list of strings of elements
        
        Returns:
            unit_cell, base, atoms
    
    zone_mistilt(zone, angles)
        Rotation of zone axis by mistilt
        
        Input:
            zone: zone axis in Miller indices
            angles: list of mistilt angles in degree
        
        Returns:
            rotation matrix (3x3)

DATA
    a_l = 0.4209
    alpha_l = 90
    b_l = 0.2464
    base_l = array([[0.        , 0.        , 0.        ],
       ... ],
          ...
    beta_l = 90
    c_l = 0.6711
    cdb = {'Ag': {'a': 0.40853, 'crystal_name': 'silver', 'elements': ['Ag...
    crystal_data_base = {'Ag': {'a': 0.40853, 'crystal_name': 'silver', 'e...
    electronFF = {'Ac': {'Z': 89, 'bond_length': [2.09, 1.88, 1.7, 0], 'ch...
    gamma_l = 60
    jmol_colors = array([[1.   , 0.   , 0.   ],
           [0.851, 1. ...02, 0...

FILE
    c:\users\gduscher\anaconda3\lib\site-packages\pytemlib\kinscat.py

## Particle Flux and Current

It is important todetermine the order of magitude of how many electrons are hitting the sample.

The electron sources deliver in the order of $\mu$A current, but most of these electrons are not used. 

In a modern electron microscope, we talk about a range of 1pA to 1nA in the electron beam.

We start with the defition of an Ampere:
$$A = \frac{C}{s}$$

That definition is enough to calculate the number ofelectron per time unit (flux).

```
print(f" elementary charge: {const.physical_constants['elementary charge'][0]:.5g} {const.physical_constants['elementary charge'][1]}")
print(f'\n 1pA is {1e-12/const.e:.3} electrons/s')
print(f' 10pA is {10e-12/const.e *1e-3 :.0f} electrons/ms')
print(f'100pA is {100e-12/const.e*1 *1e-9:.3} electrons/ns')

print(f'\n at 10pA an electron will hit the sample every {const.e/10e-12 * 1e9:.2f} ns ')
```

 elementary charge: 1.6022e-19 C

 1pA is 6.24e+06 electrons/s
 10pA is 62415 electrons/ms
100pA is 0.624 electrons/ns

 at 10pA an electron will hit the sample every 16.02 ns

We see that we have much lower fluence in the TEM than in a laser (how could they do femtosecond pulses otherwise).

## Navigation
- <font size = "3">  **Back Chapter 1: [Introduction](CH1_00-Introduction.ipynb)** </font>
- <font size = "3">  **Next: [Atomic Form Factor](CH2_02-Atomic_Form_Factor.ipynb)** </font>
- <font size = "3">  **Chapter 2: [Diffraction](CH2_00-_Diffraction.ipynb)** </font>
- <font size = "3">  **List of Content: [Front](https://gduscher.github.io/MSE672-Introduction-to-TEM/index.html)** </font>

```

```

File: docs/html/Diffraction/Ch2_02-Atomic_Form_Factor.ipynb
<font size = "5"> **Chapter 2: [Diffraction](Ch2-Diffraction.ipynb)** </font>


<hr style="height:1px;border-top:4px solid #FF8200" />


# Atomic Form Factor

[Download](https://raw.githubusercontent.com/gduscher/MSE672-Introduction-to-TEM//main/Diffraction/CH2_02-Atomic_Form_Factor.ipynb)
 
[![Open In Colab](https://colab.research.google.com/assets/colab-badge.svg)](
    https://colab.research.google.com/github/gduscher/MSE672-Introduction-to-TEM/blob/main/Diffraction/CH2_02-Atomic_Form_Factor.ipynb)



part of 

<font size = "5"> **[MSE672:  Introduction to Transmission Electron Microscopy](_MSE672_Intro_TEM.ipynb)**</font>

by Gerd Duscher, Spring 2021

Microscopy Facilities<br>
Joint Institute of Advanced Materials<br>
Materials Science & Engineering<br>
The University of Tennessee, Knoxville

Background and methods to analysis and quantification of data acquired with transmission electron microscopes.

## Import numerical and plotting python packages
### Check Installed Packages

```
import sys
from pkg_resources import get_distribution, DistributionNotFound

def test_package(package_name):
    """Test if package exists and returns version or -1"""
    try:
        version = get_distribution(package_name).version
    except (DistributionNotFound, ImportError) as err:
        version = '-1'
    return version

# Colab setup ------------------
if 'google.colab' in sys.modules:
    !pip install pyTEMlib -q
# pyTEMlib setup ------------------
else:
    if test_package('pyTEMlib') < '0.2021.1.9':
        print('installing pyTEMlib')
        !{sys.executable} -m pip install  --upgrade pyTEMlib -q
# ------------------------------
print('done')
```

done

### Load the plotting and figure packages

```
import sys
if 'google.colab' in sys.modules:
    %pylab --no-import-all inline
else:
    %pylab --no-import-all notebook

# additional package 
import scipy.constants as const

# Import libraries from the pyTEMlib
import pyTEMlib.KinsCat as ks         # Kinematic sCattering Library
                             # with Atomic form factors from Kirklands book
```

Populating the interactive namespace from numpy and matplotlib

Using KinsCat library version  0.5  by G.Duscher
spglib not installed; Symmetry functions of spglib disabled

```
# import matplotlib and numpy
#                       use "inline" instead of "notebook" for non-interactive plots
#                       use widget for jupyter lab
%pylab --no-import-all notebook 

# additional package 
import scipy.constants as const

# Import libraries from the pyTEMlib
import pyTEMlib.KinsCat as ks         # Kinematic sCattering Library
                             # with Atomic form factors from Kirklands book
```

Populating the interactive namespace from numpy and matplotlib

## Coulomb Force

The electron scatters at the Coulomb force of the screened nucleus of an atom. This force is:

$\mathbf{F} = \frac{1}{4\pi\varepsilon_0}\frac{Qq}{r^2}\mathbf{\hat{e}}_r 
=  k_\text{e}\frac{Qq}{r^2}\mathbf{\hat{e}}_r $

$k_\text{e} = \frac{1}{4\pi\varepsilon_0}= 8.987\,551\,787\,368\,1764\times 10^9~\mathrm{N\ m^2\ C^{-2}}$

```
Z = 79 # gold

k_e = 1/(4* const.pi * const.epsilon_0)
F_r_m = k_e * Z* const.e**2 /const.m_e
print(f" k_e   = {k_e:.1f} N m\u00b2C\u207B\u00b2")
print(f" F_r_m = {F_r_m:.1f} N m\u00b2 kg\u207B\u00B9 = {F_r_m:.1f} m\u00b3s\u207B\u00B2")
```

 k_e   = 8987551792.3 N m²C⁻²
 F_r_m = 20007.8 N m² kg⁻¹ = 20007.8 m³s⁻²

```
def coulomb_plot(impact_param = 1.0, Z = 79, v_c = 0.5):
    # all length are in m
    #time interval for each iteration. Should be chosen small enough so that
    #the velocity change and position change in this interval is relatively
    #small. If too small this calculation will take a while
    dt = 1e-20 # s
    
    x = -50.0*1e-9 # starting x in m
    y = impact_param*1e-9  #in m
    #starting y
    x_coords=[x] #array for the x coordinates of the plot
    y_coords=[y] #array for the y coordinates of the plot
    vx = v_c * const.c #initial x velocity in m/s
    vy = 0.0 #initial y velocity
    
    r = np.sqrt(x*x + y*y)
    rold = r*2 # an arbitrary value more than r

    k_e = 1/(4* const.pi * const.epsilon_0) #[N m^2 C^-2]
    F_r_m = -k_e * Z* const.e**2/const.m_e # [ N m^2 / kg]
    
    # The plot coordinates are generated as long as the incident particle
    # is going towards the origin( which means that r < rold )
    # or
    # if it is coming out, as long as r < 50.0 nm. You can choose this to be
    # something else.
    while (r < rold) or ( r < 50.0*1e-9) :
        rold = r # old r is changed to the current r
        x = x + vx*dt# calculate new x
        y = y + vy*dt# calculate new y
        # add x and y to the plotting coordinates for x and y
        x_coords.append(x)
        y_coords.append(y)
        r = np.sqrt(x*x + y*y)
        
        #vx = vx + x-acceleration*dt = vx + Fx/m*dt 
        #Fx = x component of Coulomb force = (magnitude of F)*cos(theta) =
        #(magnitude of F)*x/r = 
        #vx = vx + (F_r/m/r^2)*x/r = F_r_m * x/r^3,
        vx = vx + F_r_m*x/r**3*dt
        #as for vx
        vy = vy + F_r_m*y/r**3*dt
        
    return np.array(x_coords), np.array(y_coords)


#plotting trajectories for 4 impact parameters
plt.figure()
for b in [-1e-5, -0.001, -0.1, -1.0, -2.0, -4.0, -6.0]:
    xc, yc = coulomb_plot(b, Z= 79, v_c = 0.7)
    plt.plot(xc*1e9,yc*1e9, label = str(b))

plt.xlabel('distance [nm]')
plt.ylabel('impact parameter [nm]')
plt.legend();
```

Above graph was calulated for 200keV electrons.
What changes if you change the v_c = v/c parameter to higher or lower speeds?

|E (keV)|$\lambda$ (pm) | M/m$_0$ | v/c|
--------|---------------|---------|----|
|10 |  12.2 | 1.0796 | 0.1950 |
|30 | 6.02 | 1.129 | 0.3284 |
|100 | 3.70 | 1.1957 | 0.5482|
|200 | 2.51 | 1.3914 |  0.6953|
|400 | 1.64 | 1.7828 | 0.8275 |
|1000 | 0.87 | 2.9569 | 0.9411|

You can also change the atom number.

```
#plotting trajectories for 7 impact parameters
plt.figure()
for b in [-1e-5, -0.001, -0.1, -1.0, -2.0, -4.0, -6.0]:
    xc, yc = coulomb_plot(b, Z= 6, v_c = 0.7)
    plt.plot(xc*1e9,yc*1e9, label = str(b))

plt.xlabel('distance [nm]')
plt.ylabel('impact parameter [nm]')
plt.legend()
plt.show()
```

If we look at the scattering power of a single atom that deflects an electron:
    
![Single Electron Scattering](images/scattering_single_atom.jpg)

The scattering power is dependent on the so-called atomic form factor $f_e$ ( the subscript $_e$ means this is for electrons).

99
Since an electron scatters through the coulomb force of the (screend) nucleus, the form factor is the inner potential.
We can 9

## Atomic Form Factor

$$ |f(\theta)|^2 = \frac{d\sigma(\theta)}{d\Omega} $$

What does that mean for us:

- The atomic structure factor gives the amplitude of an electron wave
	scattered from an isolated atom.
- $|f(\theta)|^2$ is proportional to the scattered intensity.
- The atomic scattering factor depends on atomic number $Z$, wavelength $\lambda$ and scattering angle $\theta$.  
- The atomic structure factors for each element are tabulated.

## Tabulated Atomic Form Factors
The calculated form factors are tabulated and can be plotted according to the momentum transfer.

Here we use the values from Appendix C of Kirkland, "Advanced Computing in Electron Microscopy", 2nd ed.

The calculation of electron form factor for specific $q$ perfommed by the KinsCat function *feq* using equation Kirkland C.17

```
# recreating figure 5.8 of Kirkland, "Advanced Computing in Electron Microscopy" 2nd ed.   
x = []
ySi = []
yC = []
yCu =[]
yAu =[]
yU = []
for i in range(100):
    x.append(i/5)
    ySi.append(ks.feq('Si', i/5))
    yC.append(ks.feq('C', i/5))
    yCu.append(ks.feq('Cu', i/5))
    yAu.append(ks.feq('Au', i/5))
    yU.append(ks.feq('U', i/5))
fig = plt.figure()
plt.plot(x,ySi,label='Si')
plt.plot(x,yC,label='C')
plt.plot(x,yCu,label='Cu')
plt.plot(x,yAu,label='Au')
plt.plot(x,yU,label='U')
plt.legend()
plt.ylabel('scattering factor (in Ang.)')
plt.xlabel('scattering angle q (in 1/nm)')
plt.show()
```

Adding atoms in a row makes the atom just look heavier:

![Structure Factor](images/form_factor.jpg)

Similar effects appear if atoms are periodically arranged. That is discussed in more detail in the 
[Structure Factors](CH2_04-Structure_Factors.ipynb) notebook.

## Conclusion
The scattering power of an atom is given by the tabulated scattering factors. As long as there are no dynamic effects the scattering factors can be combined linearly.

Next we need to transfer out knowledge into a  diffraction pattern.

## Navigation
- <font size = "3">  **Back [The Electron](CH2_01-Electron.ipynb)** </font>
- <font size = "3">  **Next: [Basic Crystallography](CH2_03-Basic_Crystallography.ipynb)** </font>
- <font size = "3">  **Chapter 2: [Diffraction](CH2_00-Diffraction.ipynb)** </font>
- <font size = "3">  **List of Content: [Front](../_MSE672_Intro_TEM.ipynb_.ipynb)** </font>

```

```
