Repository: gduscher/MSE672-Introduction-to-TEM

# MSE672: Introduction to TEM
MSE672: Course of the MSE Department at The University of Tennessee in the Spring Semester 2021

by Gerd Duscher,

File: docs/html/Diffraction/Ch2_03-Basic_Crystallography.ipynb

<font size = "5"> **Chapter 2: [Diffraction](CH2_00-Diffraction.ipynb)** </font>


<hr style="height:1px;border-top:4px solid #FF8200" />



# Basic Crystallography
[Download](https://raw.githubusercontent.com/gduscher/MSE672-Introduction-to-TEM//main/Diffraction/CH2_03-Basic_Crystallography.ipynb)
 
[![Open In Colab](https://colab.research.google.com/assets/colab-badge.svg)](
    https://colab.research.google.com/github/gduscher/MSE672-Introduction-to-TEM/blob/main/Diffraction/CH2_03-Basic_Crystallography.ipynb)



part of 

<font size = "5"> **[MSE672:  Introduction to Transmission Electron Microscopy](_MSE672_Intro_TEM.ipynb)**</font>

by Gerd Duscher, Spring 2021

Microscopy Facilities<br>
Joint Institute of Advanced Materials<br>
Materials Science & Engineering<br>
The University of Tennessee, Knoxville

Background and methods to analysis and quantification of data acquired with transmission electron microscopes.

## Load relevant python packages
### Check Installed Packages

```
import sys
from pkg_resources import get_distribution, DistributionNotFound

def test_package(package_name):
    """Test if package exists and returns version or -1"""
    try:
        version = get_distribution(package_name).version
    except (DistributionNotFound, ImportError) as err:
        version = '-1'
    return version

# Colab setup ------------------
if 'google.colab' in sys.modules:
    !pip install pyTEMlib -q
# pyTEMlib setup ------------------
else:
    if test_package('pyTEMlib') < '0.2021.1.9':
        print('installing pyTEMlib')
        !{sys.executable} -m pip install  --upgrade pyTEMlib -q
# ------------------------------
print('done')
```

### Load the plotting and figure packages
Import the python packages that we will use:

Beside the basic numerical (numpy) and plotting (pylab of matplotlib) libraries,
* three dimensional plotting
and some libraries from the book
* kinematic scattering library.

```
import sys
if 'google.colab' in sys.modules:
    %pylab --no-import-all inline
else:
    %pylab --no-import-all notebook
    
# 3D plotting package 
from mpl_toolkits.mplot3d import Axes3D # 3D plotting


# Import libraries from the book
import pyTEMlib
import pyTEMlib.KinsCat as ks         # Kinematic sCattering Library
                             # with Atomic form factors from Kirklands book
# it is a good idea to show the version numbers at this point for archiving reasons.
print('pyTEM version: ',pyTEMlib.__version__)
```


## Define  Crystal

A crystal is well defined by its unit cell and the atom positions within, the so called base.

The unit cell fills the volume completely when translated in all three directions. Placing the unit cell in a global carthesian coordination system, we need the length of the sides and their angles for a complete description. This is depicted in the graph below.
![unitcell_angles.jpg](attachment:unitcell_angles.jpg)

Figure taken from the wikipedia page on lattice constants.

Mathematically it is more advantageous to describe the unit cell as matrix, the
### Structure Matrix

This matrix consists of rows of vectors that span the unit cell:
$\begin{bmatrix}
  a_1 & a_2 & a_3 \\
  b_1 & b_2 & b_3 \\
  c_1 & c_2 & c_3 \\
\end{bmatrix} =\left[\vec{a},\vec{b},\vec{c}\right]$.

This structure matrix is also used to describe the super cells in materials simulations for example density functional theory.

The representation of unit cells as structure matrices allows also for easy conversions as we will see in the following.

```
#Initialize the dictionary for all the input
tags = {}

# Create graphite unit cell (or structure matrix)
a = b = 0.246 #nm
c = 0.671
gamma = 60
alpha = beta = 90

## Create the structure matrix for a hexagonal system explicitly:
tags['unit_cell'] = np.array([[a,0.,0.],  ## also called the structure matrix
                    [np.cos(np.radians(gamma))*a,np.sin(np.radians(gamma))*a,0. ],
                     [0.,0.,c]
                    ])
print('structure matrix \n',np.round(tags['unit_cell'],3))

tags['elements'] = ['C']*4
tags['base'] = [[0,0,0], [0,0,1/2], [1/3,1/3,0], [2/3,2/3, 1/2]]
print('elements \n',(tags['elements']))
print('base \n',np.round(tags['base'],3))
```

```
#alternatively with the function "structure_by_name" of the KinsCat library

tags = ks.structure_by_name('Graphite')
print('structure matrix [nm]\n',np.round(tags['unit_cell'],3))
print('elements \n',tags['elements'])
print('base \n',np.round(tags['base'],3))
```

### Volume of Unit Cell
We will need the volume of the unit cell  for unit conversions later.

Volume of the parallelepiped (https://en.wikipedia.org/wiki/Triple_product) : 
$\vec{a} \cdot \vec{b} \times \vec{c} =  \det \begin{bmatrix}
  a_1 & a_2 & a_3 \\
  b_1 & b_2 & b_3 \\
  c_1 & c_2 & c_3 \\
\end{bmatrix} ={\rm det}\left(\vec{a},\vec{b},\vec{c}\right)$

We see that the structure matrix comes in handy for that calculation.

```
tags['volume'] = v = np.linalg.det(tags['unit_cell'])
print(f"volume of unit cell: {tags['volume']:.4f} nm\u00b3")
```

### Vector Algebra in Unit Cell 
We will use the linear algebra package of numpy (np.linalg) for our vector calculations.

The length of a vector is called its norm.

And the angle between two vectors is calculated by the dot product: $\vec{a} \cdot \vec{b} = \left\| \vec{a} \right\| \left\| \vec{b} \right\| \cos (\theta) $

```
length_b = np.linalg.norm(tags['unit_cell'][1])
print(f'length of second unit cell vector is {length_b:.3f} nm' ) 

gamma = np.arccos(np.dot(tags['unit_cell'][0]/length_b, tags['unit_cell'][1]/length_b))
print(f'angle between a and b is {np.degrees(gamma):.1f}\u00ba')
```

### Plot the unit cell

```
fig = plt.figure();ax = fig.add_subplot(111, projection='3d')
# draw unit_cell

a = tags['unit_cell'][0]
b = tags['unit_cell'][1]
c = tags['unit_cell'][2]

corners = [[0,0,0], a, a+b, b, c, c+a, c+a+b, c+b]
trace = [[0,1],[1,2],[2,3],[3,0], [0,4], [4,5], [5,6], [6,7], [7,4], [1,5], [2,6], [3,7]]
for s, e in trace:
    ax.plot3D(*zip(corners[s], corners[e]), color="blue")

    
# draw atoms
baseA = list(np.dot(tags['base'], tags['unit_cell']) )  # convert to a list of carthesian coordinates

#initialize lists and a dictionary
base = []
elements = []
colors = ['red', 'blue', 'green']
coloring = {}

# Add atoms that are 'on the other side' of the unit cell
j = 0
for i, atom in enumerate(baseA):
    base.append(atom)
    
    if tags['elements'][i] not in elements:
        coloring[tags['elements'][i]] = colors[j]
        j += 1
    elements.append(tags['elements'][i])
    for corner in corners:
        if np.dot(atom,corner) < 1e-15:
            base.append(atom+corner)
            elements.append(tags['elements'][i])
    
print(coloring)
base = np.array(base)
for i, atom in enumerate(base):
    ax.scatter(atom[0], atom[1], atom[2], c=coloring[elements[i]], alpha = 0.75, s=2000)

## Matplotlib does not longer support  ax.set_aspect('equal') for 3D !!!
maximum_position = base.max()*1.05
ax.set_zlim( 0,maximum_position)
ax.set_ylim( 0,maximum_position)
ax.set_xlim( 0,maximum_position)
```

```
## alternatively we can use a function in KinsCat.
tags['max_bond_length'] = 0.22
ks.plot_unitcell(tags)
```

### May be with a few more atoms

```
corners,balls, Z, bonds = ks.ball_and_stick(tags,extend=[3,3,1], max_bond_length = 0.22)


fig = plt.figure();ax = fig.add_subplot(111, projection='3d')
maximum_position = balls.max()*1.05
maximum_x = balls[:,0].max()
maximum_y = balls[:,1].max()
maximum_z = balls[:,2].max()

balls = balls - [maximum_x/2,maximum_y/2,maximum_z/2]


# draw unit_cell
for x, y, z in corners:
    ax.plot3D( x-maximum_x/2,y-maximum_y/2,z-maximum_z/2, color="blue")

# draw bonds
for x, y, z in bonds:

    ax.plot3D( x-maximum_x/2,y-maximum_y/2,z-maximum_z/2, color="black", linewidth = 4)#, tube_radius=0.02)


# draw atoms
for i,atom in enumerate(balls):
    ax.scatter(atom[0],atom[1],atom[2],
              color=tuple(ks.jmol_colors [Z[i]]),
              alpha = 1.0, s=50)
maximum_position = balls.max()*1.05
ax.set_proj_type('ortho')

ax.set_zlim( -maximum_position/2,maximum_position/2)
ax.set_ylim( -maximum_position/2,maximum_position/2)
ax.set_xlim( -maximum_position/2,maximum_position/2)
```

Or with the KinsCat library

```
tags['extend'] = [3,3,1]
ks.plot_unitcell(tags)
```

### Okay, the above plot is not very beautiful.

If you use the **ase** or **mayavi** package, you can make nicer plots.

Please see:
[Plot Unit Cell with Other Packages](Plot_UnitCell.ipynb)

## Reciprocal Lattice 
The unit cell in reciprocal space

```
reciprocal_lattice = np.linalg.inv(tags['unit_cell']).T # transposed of inverted unit_cell
tags['reciprocal_lattice'] = reciprocal_lattice

print('reciprocal lattice [1/nm]:')
print(np.round(reciprocal_lattice,4))
```

### Reciprocal Lattice Vectors
From your crystallography book and lecture you are probably used to the following expression for the reciprocal lattice vectors ($\vec{a}^*, \vec{c}^*, \vec{c}^*$)

$ \begin{align}
  \vec{a}^* &=  \frac{\vec{b} \times \vec{c}}{\vec{a} \cdot \left(\vec{b} \times \vec{c}\right)} \\
  \vec{b}^* &=  \frac{\vec{c} \times \vec{a}}{\vec{b} \cdot \left(\vec{c} \times \vec{a}\right)} \\
  \vec{c}^* &=  \frac{\vec{a} \times \vec{b}}{\vec{c} \cdot \left(\vec{a} \times \vec{b}\right)}
\end{align}$\

Where we see that the denominators of the above vector equations are the volume of the unit cell.

In physics book, you will see an additional factor of 2$\pi$, which is generally omitted in materials science and microscopy.

```
## Now let's test whether this is really equivalent to the matrix expression above.

a_recip = np.cross(b,c)/np.dot(a,np.cross(b,c))
print (np.round(a_recip,3))
b_recip = np.cross(c,a)/np.dot(a,np.cross(b,c))
print (np.round(b_recip,3))
c_recip = np.cross(a,b)/np.dot(a,np.cross(b,c))
print (np.round(c_recip,3))
print('Compare to:')
print(np.round(reciprocal_lattice,3))
```

## Conclusion

With these definitions we have everything to define a crystal and to analyse diffraction and imaging data of crystalline specimens.

Crystallography deals with the application of symmetry and group theory of symmetry to crystal structures.
If you want to play around with symmetry and space groups, you can install the [spglib](http://atztogo.github.io/spglib/python-spglib.html#python-spglib). The spglib is especially helpfull for determination of reduced unit cells (the smallest possible ones, instead of the ones with the full symmetry).

A number of common crystal structures are defined in the KinsCat libary under the function ''structure_by_name''. Try them out in this notebook.

```
# As ususal the help function will show you the usage of a function:
help(ks.structure_by_name)
```

```
print(ks.crystal_data_base.keys())
```

Now use one name of above structures and redo this notebook

## Navigation

- <font size = "3">  **Back Chapter 1: [Atomic Form Factor](CH2_02-Atomic_Form_Factor.ipynb)** </font>
- <font size = "3">  **Next: [Structure Factors](CH2_04-Structure_Factors.ipynb)** </font>
- <font size = "3">  **Chapter 2: [Diffraction](CH2_00-_Diffraction.ipynb)** </font>
- <font size = "3">  **List of Content: [Front](https://gduscher.github.io/MSE672-Introduction-to-TEM/index.html)** </font>

## Appendix: Read POSCAR

Load and draw a  crystal structure  from a POSCAR file

```
#tags = ks.read_poscar()

#tags['max_bond_length'] = 0.27

#tags['extend'] = [1,1,1]
#tags[name ]
#ks.plot_unitcell(tags)
```

### The function

```
from ase.io import read, write
import pyTEMlib.file_tools as ft
import os

def Read_POSCAR(): # open file dialog to select poscar file
    file_name = ft.openfile_dialog('POSCAR (POSCAR*.txt);;All files (*)')
    #use ase package to read file
    
    base=os.path.basename(file_name)
    base_name = os.path.splitext(base)[0]
    crystal = read(file_name,format='vasp', parallel=False)
    

    ## make dictionary and plot structure (not essential for further notebook)
    tags = {}
    tags['unit_cell'] = crystal.cell*1e-1
    tags['elements'] = crystal.get_chemical_symbols()
    tags['base'] = crystal.get_scaled_positions()

    tags['max_bond_length'] = 0.23
    tags['name'] = base_name

    return tags
```

```
#tags = ks.Read_POSCAR()
#tags['extend'] = [2,2,1]
#ks.plot_unitcell(tags)
#plt.title(tags['name'])
```

```

```
