Repository: gduscher/MSE672-Introduction-to-TEM

# MSE672: Introduction to TEM
MSE672: Course of the MSE Department at The University of Tennessee in the Spring Semester 2021

by Gerd Duscher,

File: notebooks/CH1_05-Overview.ipynb
<font size = "5"> **[MSE672: Introduction to TEM](https://gduscher.github.io/MSE672-Introduction-to-TEM/)** </font>

<hr style="height:1px;border-top:4px solid #FF8200" />

# Overview Notebook

part of

<font size = "5"> **[MSE672:  Introduction to Transmission Electron Microscopy](_MSE672_Intro_TEM.ipynb)**</font>

by 

Gerd Duscher

Materials Science & Engineering<br>
Joint Institute of Advanced Materials<br>
The University of Tennessee, Knoxville


First we load the code to make figures from pyTEMlib
## Import packages for figures and 
### Check Installed Packages

```
import sys
from pkg_resources import get_distribution, DistributionNotFound

def test_package(package_name):
    """Test if package exists and returns version or -1"""
    try:
        version = get_distribution(package_name).version
    except (DistributionNotFound, ImportError) as err:
        version = '-1'
    return version

# Colab setup ------------------
if 'google.colab' in sys.modules:
    !pip install pyTEMlib -q
# pyTEMlib setup ------------------
else:
    if test_package('pyTEMlib') < '0.2021.1.9':
        print('installing pyTEMlib')
        !{sys.executable} -m pip install  --upgrade pyTEMlib -q
# ------------------------------
print('done')
```

done

### Load the plotting and figure packages

```
import sys
if 'google.colab' in sys.modules:
    %pylab --no-import-all inline
else:
    %pylab --no-import-all notebook
import pyTEMlib.animation as animate
```

Populating the interactive namespace from numpy and matplotlib

## History


|       |    |    |
| :------------- | :----------: | -----------: |
| 1925 | Louis de Broglie | electron has a wavelike character with a wavelength less than light|
|1927 | Davisson and Germer | classic electron diffraction experiments|
| | Thompson and Reed||
|1932 |Knoll and Ruska| first electron lenses and first image (Noble Price 1986)|
|1936 |Vickers| first commercial electron TEM|
|1939 |Siemens and Halske| first usable and profitable TEM|
|1949 |Heidenreich| first transparent metal foil (first materials science result)|
|2000 |Krivanek |(STEM) first prototypes for spherical aberration|
||Rose/Heider| (TEM) objective-lens correctors|
|2007 |Krivanek |(STEM) first prototypes for fifth order|
| | Rose/Heider| (TEM) aberration objective-lens correctors|

## Available TEMs
TEMs are now available from many sources ( for example: FEI, Hitachi,
JEOL, Nion).
## TEMs available in the UTK/ORNL area.
- Zeiss Libra200 MC at UTK
- Nion UltraSTEM 100 at ORNL/CNMS, 5th order corrected
- JEOL 2100 at ORNL 3rd order corrected
- FEI Titan at ORNL/CNMS, 3rd order corrected
- JEOL ARM at ORNL/CNMS, 5th order corrected
- Nion UltraSTEM 200 at ORNL, 5th order corrected
- NionMACSTEM 100 at ORNL, 5th order corrected
- FEI Talos F200X S/TEM at 300 kV at ORNL,
- Hitachi 300 at ORNL

The dedicated STEMs are all equipped with a spherical aberration
corrector by Nion. There are also three CEOS (Haider and Rose)
aberration corrected TEMs (FEI Titan and JEOLs).

## Electron Meets Matter
To gather information about a sample the electron has to interact with
this sample, otherwise it would be invisible. There is a whole zoo of
interactions. The primary and most
important interaction for TEM imaging is (elastic and inelastic) scattering. All the other
processes are secondary (for example: X-ray emission).
![image.png](data:image/png;base64,[encoded data])

## Diffraction and Imaging

**No interaction**

Most electrons do not interact with a thin specimen at all.

**Interaction without energy transfer**

Elastic scattering is the basis for diffraction and imaging.

**Interaction with energy transfer**

Inelastic scattering causes a diffuse background in images and diffraction
pattern, but can be used for analytical TEM.

## Modes of a TEM

Some techniques:

|  |  |
|:----:|:---------|
|SAED |selected area electron diffraction|
|CBED| convergent beam electron diffraction|
|Kikuchi |Kikuchi diffraction|
|Fresnel |Fresnel diffraction|
|CTEM |conventional transmission electron microscopy|
|BF |bright field imaging|
|DF |dark field imaging|
|HRTEM| high resolution (phase contrast) |transmission electron microscopy|
|SE |secondary electron imaging|
|BE| backscatter electron imaging|
|Lorentz |Lorentz microscopy|
|HAADF |high angle annular dark field imaging (Z-contrast)|

## Modes of a TEM/STEM
| |illumination| objective| projective |I projective II|
|:---:|:---:|:---:|:---:|:---:|
|TEM |imaging |TEM| Mag |Image |ESI|
|Nanoprobe |Spot| Spot| Image| ESI|
|LowMag |imaging |TEM Mag| LowMag| ESI|
|Microprobe| Spot| LowMag| Image| ESI|
|SAED| TEM| Mag| Diffr| ESI|
|Low angle diffraction |TEM |LowMag| Diffr| ESI|
|CBED |Spot |Mag |Diffr| ESI|
|LACBED |Spot| LowMag| Diffr| EELS|
|Spectroscopy |TEM |Mag |Image| EELS|
|Spectroscopy |Spot| Mag |Diffr| EELS|
|STEM |Spot |Mag |Image| ESI|
|STEM-LM |Spot |LowMag| Diffr| ESI|
|STEM-SI| Spot| Mag| Diffr| EELS|

![image.png](data:image/png;base64,[encoded data])

The main ingredients in an TEM method are how is the sample ``illuminated`` (condenser) and how are the electrons ``sorted`` and ``selected`` (projector and spectrometer).

## Diffraction and Imaging
Even though we are dealing with relativistic and quantum mechanical principles the geometric ray diagrams are essential for an understanding of how to set up a TEM mode.

```
# ---INPUT------ #
focal_length = 1.0
# -------------- #

animate.geometric_ray_diagram(focal_length, magnification=True)
```

## Basics of Diffraction
- Diffraction is the direct result of the interaction (without energy
transfer) of electrons and matter.
- Kinematic diffraction theory describes only the Bragg angles (the
position) but not the intensity in a real electron diffraction pattern.
- Dynamic theory is responsible for the intensity distribution in an electron diffraction pattern

## Diffraction and Imaging
- To form an image from a diffraction pattern only a Fourier
transformation of parts of the diffraction pattern is needed.
- Any image in a TEM can be described as Fourier filtering, because we
select beams. The knowledge of which and how many diffracted
beams contribute to the image formation is crucial  for interpretation.
- Because the intensity of selected diffracted beams is necessary to
calculate image intensities, dynamic theory is necessary.
- Understanding diffraction theory of electrons is the core of the
analysis of TEM data.

## Electron Energy-Loss Spectroscopy 
![image.png](data:image/png;base64,[encoded data])

**No Energy Transfer**

The ``zero-loss peak`` is caused by electrons of the acceleration energy which
apparently did not loose any energy.

**Little Energy Transfer: 1-70 eV**

The ``valence-loss`` region shows intraband, interband, and plasmon
transitions.

**High Energy Transfer: above 70eV**

The ``core-loss`` region contains excitation from the atom core levels into the
conduction band appear as saw tooth like edges.

## Secondary Processes
After excitation through the incident electrons, the atoms will fall back to
their ground state and emit the gained energies as photons (in the light
and X-ray region) or (Auger-) electrons. These secondary processes are
also used for analytical analysis such as:
- Energy Dispersive X-Ray Spectroscopy (EDS)
- Auger-Spectroscopy
- Cathodoluminescence

## Drawbacks of Transmission Electron Microscopy

- Sample preparation is tedious and can induce artifacts.
- Sampling: Only a small area is getting investigated.
- Electron beam damage
- Sample contamination
- Image/data interpretation is not easy:
- A micrograph is a projection only, and high resolution images must be
simulated.
- The instruments are under vacuum and are generally fragile, which
results in long experimental times.

## Summary
- The TEM enables many powerful techniques.
- The TEM is only useful to solve problems needing spatially resolved
information
- The TEM is most powerful with complementary (less spatially
resolved) techniques

### Outlook
- The interpretation of selective area diffraction.
- Next: Geometric Ray Optics.

### Read your Assignment
Carter and Williams: Chapter 6

```

```

File: notebooks/CH1_06-Electron-Optics.ipynb
<font size = "5"> **[MSE672: Introduction to TEM](https://gduscher.github.io/MSE672-Introduction-to-TEM/)** </font>

<hr style="height:1px;border-top:4px solid #FF8200" />


# Electron Optics
 [![Open In Colab](https://colab.research.google.com/assets/colab-badge.svg)](
    https://colab.research.google.com/github/gduscher/MSE672-Introduction-to-TEM/blob/main/notebooks/CH1_06-Electron-Optics.ipynb)

by 

Gerd Duscher

Materials Science & Engineering<br>
Joint Institute of Advanced Materials<br>
The University of Tennessee, Knoxville



## Import packages for figures and 
### Check Installed Packages

```
import sys
from pkg_resources import get_distribution, DistributionNotFound

def test_package(package_name):
    """Test if package exists and returns version or -1"""
    try:
        version = get_distribution(package_name).version
    except (DistributionNotFound, ImportError) as err:
        version = '-1'
    return version

# Colab setup ------------------
if 'google.colab' in sys.modules:
    !pip install pyTEMlib -q

# pyTEMlib setup ------------------
else:
    if test_package('pyTEMlib') < '0.2021.1.9':
        print('installing pyTEMlib')
        !{sys.executable} -m pip install  --upgrade pyTEMlib -q
# ------------------------------
print('done')
```

done

### Load the plotting and figure packages

```
import sys
if 'google.colab' in sys.modules:
    %pylab --no-import-all inline
else:
    %pylab --no-import-all notebook
import pyTEMlib.animation as animate
```

Populating the interactive namespace from numpy and matplotlib

## Transmission Electron Microscope

A TEM is a stack of electro-optical elements:

![image.png](data:image/png;base64,[encoded data])

- electron source
- electrostatic lens
- accelerator
- magnetic lens
- magnetic and electrostatic deflectors
- magnetic multipoles
- apertures
- detectors (viewing screen,CCD)
- sample holder

### Start screen on the computer of our TEM

![image.png](data:image/png;base64,[encoded data])

The big buttons on upper left, we saw already in the last notebook.

You select the different modes of the TEM with those.

![image.png](data:image/png;base64,[encoded data])

## Electron Optics - Overview of the Whole System

We start on the top.

#### The Electron Gun 
The electron gun produces the electrons, focuses them and accelerates
them.

####The Condenser 
The condenser lens system varies the beam size, the illumination area and the convergence angle.

##The Objective Lens
The objective lens does the maximum magnification in imaging mode.

##The Intermediate Lens
The Intermediate lens system switches between imaging and
diffraction mode. The objective lens does not magnify anything in diffraction mode, because the back focal plane of the objective lens is object plane of the intermediate plane. The intermediate lens does the maximum magnification.

#### The Projector Lens 
The projector lens system magnifies everything roughly to the
magnification indicated on the display/chosen on the console.

### Electron Optics - Condenser

The electron optics starts at the cross over which the gun produces in the
differential pumping aperture.
Then we have a condenser lens system with three lenses, three pairs of deflectors, a pair of stigmators and an aperture. 

This allows a very  flexible illumination of the specimen.

### Electron Optics - Projective

The projector lens system in our TEM (Zeiss Libra 200MC) is divided by the electron energy-loss filter into two parts.

The first part switches from imaging to diffraction and does all the magnification. This part has three
lenses, two pairs of deflectors, a stigmator, and an aperture. 

The second part switches from spectroscopy to imaging or diffraction and does only magnification in spectroscopy mode. This part has three lenses, two pairs
of deflectors, a stigmator, and an aperture.

## Electron Optics - Ray Diagrams

To do the optical ray diagram we only have to concern ourselves with the lenses and the apertures.

Deflectors and stigmators (correcting multipoles) are only used to correct for mechanical misalignment of the optical axis.
The correcting multipoles will be discussed in the phase contrast part of this lecture.
The deflectors will be discussed in the STEM part in detail.

### Basic Ray Diagram

```
# ---INPUT------ #
focal_length = 1.0
# -------------- #

animate.geometric_ray_diagram(focal_length)
```

A lens is determined by:
- focal plane
- object plane
- image plane

### Magnification

```
# ---INPUT------ #
focal_length = 1.0
# -------------- #

animate.geometric_ray_diagram(focal_length, magnification=True)
```

The magnification of a
lens is given by
Newton's law:
$$
\frac{1}{u}+\frac{1}{v} =\frac{1}{f}
$$

The magnification M is defined as
$$ 
M = \frac{v}{u}
$$

### Focus
The microscope consists of a
stack of lenses in which the
image plane of one lens is the
object plane of the next one.

The focal length $f$ of a
magnetic lens can be changed
by its electric current.

If the field is too weak, we call
it underfocus, is it too strong
we speak of overfocus.
![image.png](data:image/png;base64,[encoded data])

### Condenser Ray Diagram
Below is a stack of lenses that is equivalent to the condenser lens system on the Libra 200.

The objective lens focal length is usually not changed (at least not much), and the sample is in the middle of the objective lens system.

Change the ``focal lengths`` parameters so that there the illumination changes from parallel to convergent. 

Tip: do not change the gun (first value), and the objective (last two values) values.

```
# ------ INPUT ------#
focal_lengths = np.array([50.0, 70.0,  90.0,  142.0 ,  50,  50]) # Köhler Illumination
#--------------------#

# Define lenses here
lens_labels =             ['Gun', 'C1', 'C2', 'C3' , 'Objective', '']
lens_positions = np.array([200.0, 400.0, 600.0, 800.0, 1100,1200    ]) # lens positions
#focal_lengths = np.array([60.0, 70.0,  90.0,  200.0 ,  50,  50]) # lens focal lengths for Spot Mode in TEM
#focal_lengths = np.array([50.0, 70.0,  90.0,  142.0 ,  50,  50]) # Köhler Illumination

# ff = np.array([50.0, 50.0,  35.0,  94.0 ,  50,  50]) # play around with 

animate.propagate_beam([0,],1,  3, lens_positions, focal_lengths, lens_labels,   'blue')
```

If you select any mode, magnification or brightness, the computer looks up a dataset and provides the stored values of currents to the respective lenses and other optical elements. 

An engineering alignment determines those values and users only have to deal with the fine-tuning of the electron optical system.

## Summary Ray Optics of TEM
- Lenses provide illumination and magnification
- Lenses switch modes in a TEM
- Lenses allow to select the angles within a TEM
- Apertures help to select the information projected in a TEM

A detailed understanding of the angles within the TEM allows for a
project oriented experimental setup.

## Appendix:
### Code for condenser stack ray diagram

```
# ----------------------------------------------------------------
# Modified from Michael Fairchild :simply draws a thin-lens at the provided location parameters:
#     - z:    location along the optical axis (in mm)
#     - f:    focal length (in mm, can be negative if div. lens)
#     - diam: lens diameter in mm
#     - lens_labels:  label to identify the lens on the drawing
# ----------------------------------------------------------------
def add_lens(z, f, diam, lens_labels):
    """add lens to propagate beam plot"""
    ww, tw, rad = diam / 10.0, diam / 3.0, diam / 2.0
    plt.plot([z, z], [-rad, rad], 'k', linewidth=2)
    plt.plot([z, z + tw], [-rad, -rad + np.sign(f) * ww], 'k', linewidth=2)
    plt.plot([z, z - tw], [-rad, -rad + np.sign(f) * ww], 'k', linewidth=2)
    plt.plot([z, z + tw], [rad, rad - np.sign(f) * ww], 'k', linewidth=2)
    plt.plot([z, z - tw], [rad, rad - np.sign(f) * ww], 'k', linewidth=2)
    plt.plot([z + f, z + f], [-ww, ww], 'k', linewidth=2)
    plt.plot([z - f, z - f], [-ww, ww], 'k', linewidth=2)
    plt.text(z, rad + 5.0, lens_labels, fontsize=12)
    plt.text(z, rad + 2.0, 'f=' + str(int(f)), fontsize=10)


def add_aperture(z, diam, radius, lens_labels):
    """add aperture to propagate beam plot"""

    ww, tw, rad = diam / 10.0, diam / 3.0, diam / 2.0
    radius = radius / 2
    plt.plot([z, z], [-rad, -radius], 'k', linewidth=2)
    plt.plot([z, z], [rad, radius], 'k', linewidth=2)
    plt.text(z, -rad - 2.0, lens_labels, fontsize=12)


def propagate_beam(source_position, numerical_aperture, number_of_rays, lens_positions, focal_lengths,
                   lens_labels='', color='b'):
    """geometrical propagation of light rays from given source

    Parameters
    ----------
    source_position:  list
        location of the source (z0, x0) along and off axis (in mm)
    numerical_aperture:  float
        numerical aperture of the beam (in degrees)
    number_of_rays:  int
        number of rays to trace
    lens_positions:  numpy array
        array with the location of the lenses
    focal_lengths:  numpy array
        array with the focal length of lenses
    lens_labels: list of string
        label for the nature of lenses
    color: str
        color of the rays on plot
    """

    plt.figure()
    z_max = 1600.

    # aperture (maximum angle) in radians
    apa = numerical_aperture * np.pi / 180.0

    for i in range(np.size(lens_positions)):
        add_lens(lens_positions[i], focal_lengths[i], 25, lens_labels[i])

    add_aperture(840, 25, 7, 'CA')

    # position of source is z0,x0
    z0 = source_position[0]
    if np.size(source_position) == 2:
        x0 = source_position[1]
    else:
        x0 = 0.0

    # list of lens positions
    zl1, ff1 = lens_positions[(z0 < lens_positions)], focal_lengths[(z0 < lens_positions)]
    nl = np.size(zl1)  # number of lenses

    zz, xx, tani = np.zeros(nl + 2), np.zeros(nl + 2), np.zeros(nl + 2)
    tan0 = np.tan(apa / 2.0) - np.tan(apa) * np.arange(number_of_rays) / (number_of_rays - 1)

    for i in range(number_of_rays):
        tani[0] = tan0[i]  # initial incidence angle
        zz[0], xx[0] = z0, x0
        for j in range(nl):
            zz[j + 1] = zl1[j]
            xx[j + 1] = xx[j] + (zz[j + 1] - zz[j]) * tani[j]
            tani[j + 1] = tani[j] - xx[j + 1] / ff1[j]

        zz[nl + 1] = z_max
        xx[nl + 1] = xx[nl] + (zz[nl + 1] - zz[nl]) * tani[nl]
        plt.plot(zz, xx, color)
        plt.axis([-20, z_max, -20, 20])
```

```

```

File: notebooks/TestNotebook.ipynb
<font size = "5"> **[MSE672: Introduction to TEM](https://gduscher.github.io/MSE672-Introduction-to-TEM/)** </font>

<hr style="height:1px;border-top:4px solid #FF8200" />

by 

Gerd Duscher

Materials Science & Engineering<br>
Joint Institute of Advanced Materials<br>
The University of Tennessee, Knoxville

# Test Notebook

First we need to load the libraries we want to use. All of those are installed in Google colab and annaconda.

```
import numpy as np
import matplotlib.pylab as plt
```

Now we run the next code cell to plot a graph.

```
# Generate plotting values
t = np.linspace(0, 2*np.pi, 200)
x = 16 * np.sin(t)**3
y = 13 * np.cos(t) - 5 * np.cos(2*t) - 2 * np.cos(3*t) - np.cos(4*t)

plt.figure()
plt.plot(x,y, color='red', linewidth=2)
plt.text(0,0, 'MSE 672',ha='center')
plt.gca().set_aspect('equal')
```

Who would have thought that the formula of love is based on trignometry?

```

```
